Repository: Ghoniem-Org/DatabaseCodes

File: Book/.ipynb_checkpoints/Eurofer_1 Manufacturing & Heat Treatment-checkpoint.ipynb
# 1 Manufacturing & Heat Treatment

## 1.1 Composition

<table border="1">
    <tr>
        <th>Specification</th>
        <th>Producer analysis, heat 83699/83698 (Ø100 mm/14 mm)</th>
        <th>IMF analysis, heat 83698, 1.5 mm plate</th>
        <th>CEA analysis, 3 heats, 5 sizes</th>
    </tr>
    <tr>
        <td>Cr</td>
        <td>8.50-9.50</td>
        <td>8.87/8.82</td>
        <td>9.21</td>
        <td>8.68-9.04</td>
    </tr>
    <tr>
        <td>C</td>
        <td>0.09-0.12</td>
        <td>0.12/0.11</td>
        <td>0.104</td>
        <td>0.092-0.117</td>
    </tr>
    <tr>
        <td>Mn</td>
        <td>0.20-0.60</td>
        <td>0.42/0.47</td>
        <td>0.502</td>
        <td>0.41-0.50</td>
    </tr>
    <tr>
        <td>V</td>
        <td>0.15-0.25</td>
        <td>0.19/0.20</td>
        <td>0.204</td>
        <td>0.17-0.19</td>
    </tr>
    <tr>
        <td>W</td>
        <td>1.0-1.2</td>
        <td>1.10/1.09</td>
        <td>1.148</td>
        <td>1.03-1.26</td>
    </tr>
    <tr>
        <td>Ta</td>
        <td>0.05-0.09</td>
        <td>0.14/0.13</td>
        <td>0.14</td>
        <td>0.10-0.15</td>
    </tr>
    <tr>
        <td>N2</td>
        <td>0.015-0.045</td>
        <td>0.018/0.020</td>
        <td>0.0234</td>
        <td>0.018-0.0226</td>
    </tr>
    <tr>
        <td>O2</td>
        <td>max. 0.01</td>
        <td>0.0013/0.0010</td>
        <td><0.001</td>
        <td>0.0005-0.0011</td>
    </tr>
    <tr>
        <td>P</td>
        <td>max. 0.005</td>
        <td>0.004/0.005</td>
        <td><0.04</td>
        <td>0.011-0.013</td>
    </tr>
    <tr>
        <td>S</td>
        <td>max. 0.005</td>
        <td>0.003/0.004</td>
        <td>0.004</td>
        <td><0.003</td>
    </tr>
    <tr>
        <td>B</td>
        <td>max. 0.001*)</td>
        <td><0.0005/0.001</td>
        <td><0.01</td>
        <td><0.001</td>
    </tr>
    <tr>
        <td>Ti</td>
        <td>max. 0.01</td>
        <td>0.008/0.005</td>
        <td>0.004</td>
        <td>0.001-0.005</td>
    </tr>
    <tr>
        <td>Nb</td>
        <td>max. 0.001*)</td>
        <td><0.0010/0.0016</td>
        <td>12 ppm</td>
        <td><20 ppm</td>
    </tr>
    <tr>
        <td>Mo</td>
        <td>max. 0.005*)</td>
        <td><0.0010/0.0010</td>
        <td><8</td>
        <td><20-100</td>
    </tr>
    <tr>
        <td>Ni</td>
        <td>max. 0.005*)</td>
        <td><0.007/0.0200</td>
        <td>214</td>
        <td>400-600</td>
    </tr>
    <tr>
        <td>Cu</td>
        <td>max. 0.005*)</td>
        <td>0.022/0.0016</td>
        <td>35</td>
        <td>30-400</td>
    </tr>
    <tr>
        <td>Al</td>
        <td>max. 0.01*)</td>
        <td>0.008/0.009</td>
        <td>51</td>
        <td>30-40</td>
    </tr>
    <tr>
        <td>Si</td>
        <td>max. 0.05*)</td>
        <td>0.07/0.04</td>
        <td>430</td>
        <td>300-600</td>
    </tr>
    <tr>
        <td>Co</td>
        <td>max. 0.005*)</td>
        <td>0.004/0.006</td>
        <td>67</td>
        <td>80-200</td>
    </tr>
    <tr>
        <td>As+Sn+Sb+Zr</td>
        <td>max. 0.05</td>
        <td><0.015/0.015</td>
        <td> </td>
        <td><65-145</td>
    </tr>
</table>

## 1.2 Heat Treatment
For a heat treatment sequence involving initial austenitization followed by a lower temperature tempering, example stages and their effects on the microstructure of ferritic/martensitic steel are as follows:

1. **Austenitizing: 979°C for 2 hours, followed by air cooling**
   - **Purpose**: This stage is aimed at fully austenitizing the steel, converting the initial microstructure (whether ferrite, pearlite, or a mix) to austenite. This high temperature ensures the dissolution of carbides and homogenizes the alloy elements within the steel matrix.

2. **Tempering: 739°C for 4 hours, followed by air cooling**
   - **Purpose**: The second stage is significantly lower than the first and serves to temper the martensitic structure formed after the first air cooling. Tempering at this temperature typically leads to a substantial transformation within the microstructure, focusing more on enhancing toughness and ductility while reducing hardness to a controlled extent compared to higher tempering temperatures.


### Expected Microstructure

- **Tempered Martensite**: The quick cooling after the initial austenitization forms martensite, which is hard and brittle. The subsequent tempering at 739°C is essential for modifying this martensite. At this temperature, the martensitic structure undergoes significant changes:
  - **Carbide Precipitation**: Finer and more evenly distributed carbides form during this tempering stage. These carbides are crucial for increasing the toughness and wear resistance of the steel.
  - **Relaxation of Martensite**: The brittle martensitic lattice relaxes slightly, reducing internal stresses and thus decreasing the brittleness.
  
- **Potential Bainitic Transformation**: Depending on the specific alloying elements and their concentrations, tempering at this lower temperature (739°C) might also facilitate the formation of lower bainite. Bainite is a plate-like microstructure that offers a beneficial combination of strength and ductility. Its formation would depend significantly on the alloy composition and the actual cooling rate post-tempering.

- **Retained Austenite Stability**: At this lower tempering temperature, any retained austenite from the first cooling is more likely to remain stable or transform into bainite rather than converting into martensite, which can add to the ductility and toughness of the final product.

The image below depicts the expected microstructure of tempered martensitic steel. It shows finely dispersed carbides within a martensitic matrix, typical for steel that has been tempered at lower temperatures.


<figure>
   <img src="data:Eurofer/Figures/Tempered_martensite.webp;base64,[encoded data]" alt="Steel microstructure", width="80%">
    <figcaption>Fig.1 - Microstructure of tempered martensitic steel. It shows finely dispersed carbides within a martensitic matrix, typical for steel that has been tempered at lower temperatures.</figcaption>
</figure>

3. **Aging: 600°C for 5000 hours**
**Long-term aging** at 600°C for 5000 hours is a specific type of annealing used primarily to understand and enhance the stability of ferritic/martensitic steels under prolonged thermal exposure. This process is particularly relevant in power generation and aerospace applications where components may experience elevated temperatures for extended periods.

### Goals of the Annealing Process
1. **Stabilize the Microstructure**: Continuous exposure at 600°C aims to stabilize the microstructure against changes during future operational use.
2. **Optimize Mechanical Properties**: The process intends to balance ductility, toughness, and strength, making the steel suitable for long-term applications at high temperatures.

### Expected Microstructural Changes
1. **Precipitation and Growth of Carbides**: At 600°C, you can expect the precipitation of various carbides, such as M<sub>23</sub>C<sub>6</sub> (where M can be Cr, Fe), and their growth or coalescence over the extended period. This affects the steel's hardness and tensile strength.
2. **Formation of Laves Phase**: In some ferritic/martensitic steels, especially those with high alloy content, a Fe<sub>2</sub>Mo-type Laves phase can form, which could influence creep resistance negatively by depleting the matrix of beneficial alloying elements like W and Mo.
3. **Spheroidization of Existing Carbides**: If the material has undergone previous treatments that formed pearlite or other lamellar structures, spheroidization might occur, leading to a more ductile microstructure.

### Impact on Properties
- **Decrease in Hardness and Strength**: Due to the growth and coalescence of carbides, the material might lose some hardness and tensile strength.
- **Increase in Toughness and Ductility**: The spheroidization and stabilization processes tend to increase material ductility and fracture toughness, which are critical for components that undergo thermal cycling.
- **Potential Decrease in Creep Resistance**: The formation of Laves phases and the growth of large carbides can reduce the creep resistance, an essential factor for high-temperature applications.

## 1.3 Microstructure

<figure>
    <img src="data:Eurofer/Figures/Eurofer_Grain_Structure.jpg;base64,[encoded data]" alt="Orientation image maps from EBSD data" style="width:80%;">
    <figcaption>Fig.2 - Orientation image maps from EBSD data of ODS-Eurofer steel austenitized at different temperatures (60×40 μm², step size 40 nm).</figcaption>
</figure>

 <figure>
    <img src="data:Eurofer/Figures/Eurofer_Grain_Size.jpg;base64,[encoded data]" alt="Grain Size" style="width:80%;">
    <figcaption>Fig.3 - Mean grain size dependence on austenitizing temperature.</figcaption>
</figure>

Source of Figures: [Zilnyk2015](https://drive.google.com/file/d/1WtQjD-8v5ed6xC_1eBofhYG44xYSPt6v/view?usp=drive_link)
