Repository: Ghoniem-Org/DatabaseCodes

File: Book/_build/html/_sources/W_2 Fabrication & Microstructure.ipynb
# 2 Fabrication & Microstructure

## 2.1 Ore Extraction
The extraction of tungsten from its ores comprises several stages. Eventually, the ore is transformed into tungsten oxide ($WO_3$), which is then subjected to heating with hydrogen or carbon. This heating process leads to the production of powdered tungsten. Due to its exceptionally high melting point, it is not economically viable to cast tungsten ingots. As an alternative, powdered tungsten is combined with small quantities of powdered nickel or other metals and then sintered. Another method for extracting tungsten is through hydrogen reduction of $WF_6$.
\begin{equation}
    WF_6 + 3 H_2 \rightarrow W + 6 HF
\end{equation}

or pyrolytic decomposition \cite{AMT2023}:
\begin{equation}
    WF_6 \rightarrow W + 3 F_2
\end{equation}

## 2.2 Tungsten Fabrication Methods

Traditional techniques like powder metallurgy, spark plasma sintering, chemical vapor deposition, hot isostatic pressing, and thermoplastic routes are commonly employed to produce tungsten products. These methods are preferred due to tungsten's high ductile-brittle transition temperature. However, an alternative manufacturing approach that offers more flexibility is selective laser melting, a form of 3D printing that allows for the creation of intricate three-dimensional shapes. The main manufacturing routes for tungsten are depicted in Figure 1 and Figure 2. To facilitate future discussions, we will now establish the following terminology:

| Term                        | Abbreviation |
|-----------------------------|--------------|
| Powder Metallurgy            | PM           |
| Single Crystal               | SC           |
| Spark Plasma Sintering       | SPS          |
| Chemical Vapor Deposition    | CVD          |
| Hot Isostatic Pressing       | HIP          |
| Selective Laser Melting      | SLM          |
| Swaging                      | S            |
| Hot Rolling                  | R            |
| Forging                      | F            |
| ASTM Grain Size              | G = ASTM00–ASTM12 |

It should be noted that the ASTM grain size can be determined using the formula (where G represents the ASTM grain number and L represents the average size in microns). The ASTM grain number, G, is defined as the number of grains per square inch at 100x magnification. According to ASTM E112, G is set to 0 when L equals 320 μm. To establish a relationship between the ASTM grain size number, G, and the number of grains per square inch at 100x magnification, N:

$$
L = 320 \times 2^{-\left(\frac{G}{2}\right)}
$$

$$
N = 2^{(G-1)}
$$

$$
G = 2.8854 \ln\left(\frac{320}{L}\right)
$$

Due to the dependence of properties on the method of tungsten preparation, we propose a naming system as follows: `W-(Manufacturing Route)-(Forming Process)-(Grain Size)`. When referring to tungsten (W) data obtained from powder metallurgy (PM) and subsequently formed through hot rolling (HR) with a grain size of 130 microns, it will be identified as **W-PM-HR-ASTM03**. However, if the tungsten is a single crystal with a size of 320 microns, it will be designated as **W-SC-00-ASTM00**. On the other hand, chemical vapor deposition (CVD) tungsten with an average size of 8 microns will be denoted as **W-CVD-00-ASTM11**. This system aims to establish a standardized referencing system for various tungsten data. For example, tungsten produced by Plansee for electrode materials will be referred to as **W-PM-HR-ASTM03** to **W-PM-HR-ASTM08**.

Because the W used in most structural applications is fabricated via the PM route, followed by sintering, followed by rolling, forging, or swaging, we adopt a simpler notation for "structural tungsten," as follows: **(Forming Process)-(Grain Size)**. The designation for structural W would be **R-03** for rolled W with a grain size of 130 μm, etc.

<div style="text-align: center;">
    <img src="data:Tungsten/Figures/W_fabrication_1.png;base64,[encoded data]" alt="Tungsten fabrication processes" style="display: block; margin-left: auto; margin-right: auto;">
    <p style="text-align: center;"><em>Figure 1: Tungsten fabrication processes.</em></p>
</div>

<div style="text-align: center;">
    <img src="data:Tungsten/Figures/W_fabrication_2.png;base64,[encoded data]" alt="Tungsten fabrication processes" style="display: block; margin-left: auto; margin-right: auto;">
    <p style="text-align: center;"><em>Figure 2: Tungsten fabrication processes.</em></p>
</div>

<div style="text-align: center;">
    <img src="data:Tungsten/Figures/W_extraction.png;base64,[encoded data]" alt="Tungsten fabrication processes" style="display: block; margin-left: auto; margin-right: auto;">
    <p style="text-align: center;"><em>Figure 3: Tungsten fabrication processes.</em></p>
</div>

## 2.3 Microstructure

<div style="text-align: center;">
    <img src="data:Tungsten/Figures/W_grains.png;base64,[encoded data]" alt="W microstructure at the grain level" style="display: block; margin-left: auto; margin-right: auto;">
    <p style="text-align: center;"><em>Figure 4: W microstructure at the grain level.</em></p>
</div>
