Repository: Ghoniem-Org/DatabaseCodes

File: Jupyter/.ipynb_checkpoints/F82H-checkpoint.ipynb (part 1 of 2)
# F82H Properties Database

## Table of Contents
- [Abstract (TBD)](#abstract)
- [Introduction (TBD)](#introduction)
- [Section 1: TBD](#section-1)
- [Section 2: Mechanical Properties](#section-2)
    - [2.1. Yield Strength](#yield-strength)
    - [2.2. Ultimate Strength](#ultimate-strength)
    - [2.3. Uniform Elongation](#uniform-elongation)
    - [2.4. Total Elongation](#total-elongation)
    - [2.5. Creep](#creep)
    - [2.6. Fatigue](#fatigue)

## Section 2: Mechanical Properties <a name="section-2"></a>

```
import sys
sys.path.append('/path/to/Utilities')

from Utilities.models_1_1 import *
from Utilities.plots_1_1 import *

# Excel spreadsheet and material name strings
excel_filename = 'F82H/F82H_data.xlsx'
material_name = "F82H"

# Font and marker sizes for plotting
fsize = 10 # font size
msize = 60 # marker size
```

### 2.1. Yield Strength <a name="yield-strength"></a>

```
# Load excel data for desired property name
material_property = "Yield Strength"
var_names, variables, dataframe =\
    load_data(excel_filename, material_property,\
    header_rows_list=[2], num_data_rows=20, room_temp=293, display_data_table_bool = True)

x_label = 'Temperature [K]'
y_label = r'$\sigma_y$ [MPa]'
x_lim = [290, 1000]
y_lim = [0, 700]
#data_labels = [var.split('_')[0] for var in var_names[1::2]] # Replace '_' with your delimiter. Take [0] for the part in front of the delimiter.
data_labels = ['CEA', 'ECN', 'CIEMAT', 'FZK', 'JAERI', 'Tavasolli']

# Temperature range and initializations
T = np.linspace(300, 1000, 1000)
n = len(T)

# Concatenate and sort data for fitting
vars_x = variables[::2]
vars_y = variables[1::2]
T_y, s_y = concatenate_and_sort(vars_x, vars_y)

# Convert temperature to Kelvin
T_Ky = T_y + 273

x_data_list = [x + 273 for x in vars_x]
y_data_list = vars_y
data_marker_sizes = [msize] * len(x_data_list)

p = [1, 1, 1, 1]
fit_result = get_model_fit_and_print_it(T_Ky, s_y, fit_func='poly', param_initials=p, method='leastsq',\
    material_name=material_name, property_name=material_property, eq_digits=3, print_bool=True)

plot_data(x_data_list, y_data_list, T, fit_result, fsize, data_marker_sizes,\
          x_label, y_label, x_lim, y_lim, data_labels,\
          title=material_property + " of " + material_name)
```

      T_CEA_yC    CEA_yMPa    T_ECN_yC    ECN_yMPa  T_CIEMAT_yC  CIEMAT_yMPa  \
0    16.989027  521.843961   19.899852  495.672374    20.420682   502.574531   
1   250.696868  472.679341   82.964550  508.102903   301.958753   438.396986   
2   250.118711  459.105338  202.778599  474.512850   400.479066   423.881286   
3   300.941051  464.762144  302.875923  458.187540   501.037782   373.225861   
4   351.739048  445.990310  400.567813  443.008313   499.983179   355.769941   
5   499.060812  399.152010  449.644329  425.296982          NaN          NaN   
6   553.224289  358.002468  501.608174  407.020175          NaN          NaN   
7   653.608520  237.667774  554.030279  365.607703          NaN          NaN   
8          NaN         NaN         NaN         NaN          NaN          NaN   
9          NaN         NaN         NaN         NaN          NaN          NaN   
10         NaN         NaN         NaN         NaN          NaN          NaN   
11         NaN         NaN         NaN         NaN          NaN          NaN   
12         NaN         NaN         NaN         NaN          NaN          NaN   

      T_FZK_yC    FZK_yMPa  T_JAERI_yC  JAERI_yMPa  T_TavassoliC  \
0   300.979055  463.714501   17.136249  552.384017            20   
1   351.616576  458.507787  499.958474  430.916987           100   
2   401.345427  448.949691  653.496893  226.921269           200   
3   601.060114  305.298825         NaN         NaN           250   
4   652.530493  228.365371         NaN         NaN           300   
5   700.849226  165.003081         NaN         NaN           350   
6          NaN         NaN         NaN         NaN           400   
7          NaN         NaN         NaN         NaN           450   
8          NaN         NaN         NaN         NaN           500   
9          NaN         NaN         NaN         NaN           550   
10         NaN         NaN         NaN         NaN           600   
11         NaN         NaN         NaN         NaN           650   
12         NaN         NaN         NaN         NaN           700   

    Tavassoli_yMPa  
0              491  
1              452  
2              432  
3              427  
4              423  
5              417  
6              408  
7              392  
8              367  
9              332  
10             282  
11             217  
12             134

[[Model]]
    Model(polynomial)
[[Fit Statistics]]
    # fitting method   = leastsq
    # function evals   = 16
    # data points      = 43
    # variables        = 4
    chi-square         = 15704.9287
    reduced chi-square = 402.690479
    Akaike info crit   = 261.722779
    Bayesian info crit = 268.767580
    R-squared          = 0.96090419
[[Variables]]
    c0:  960.920802 +/- 86.9509574 (9.05%) (init = 1)
    c1: -2.71634278 +/- 0.48372624 (17.81%) (init = 1)
    c2:  0.00496028 +/- 8.2457e-04 (16.62%) (init = 1)
    c3: -3.1117e-06 +/- 4.3907e-07 (14.11%) (init = 3)
[[Correlations]] (unreported correlations are < 0.100)
    C(c2, c3) = -0.9961
    C(c1, c2) = -0.9945
    C(c0, c1) = -0.9903
    C(c1, c3) = +0.9817
    C(c0, c2) = +0.9716
    C(c0, c3) = -0.9497

### 2.2. Ultimate Strength <a name="ultimate-strength"></a>

```
# Load excel data for desired property name
material_property = "Ultimate Strength"
var_names, variables, dataframe =\
    load_data(excel_filename, material_property,\
    header_rows_list=[2], num_data_rows=20, room_temp=293, display_data_table_bool = True)

x_label = 'Temperature [K]'
y_label = r'$\sigma_u$ [MPa]'
x_lim = [290, 1000]
y_lim = [0, 700]
#data_labels = [var.split('_')[0] for var in var_names[1::2]] # Replace '_' with your delimiter. Take [0] for the part in front of the delimiter.
data_labels = ['CEA', 'ECN', 'CIEMAT', 'FZK & JAERI', 'Tavasolli']

# Temperature range and initializations
T = np.linspace(300, 1000, 1000)
n = len(T)

# Concatenate and sort data for fitting
vars_x = variables[::2]
vars_y = variables[1::2]
T_u, s_u = concatenate_and_sort(vars_x, vars_y)

# Convert temperature to Kelvin
T_Ku = T_u + 273

x_data_list = [x + 273 for x in vars_x]
y_data_list = vars_y
data_marker_sizes = [msize] * len(x_data_list)

p = [1, 1, 1, 1]
fit_result = get_model_fit_and_print_it(T_Ku, s_u, fit_func='poly', param_initials=p, method='leastsq',\
    material_name=material_name, property_name=material_property, eq_digits=6, print_bool=True)

plot_data(x_data_list, y_data_list, T, fit_result, fsize, data_marker_sizes,\
          x_label, y_label, x_lim, y_lim, data_labels,\
          title=material_property + " of " + material_name)
```

      T_CEA_uC    CEA_uMPa    T_ECN_uC    ECN_uMPa  T_CIEMAT_uC  CIEMAT_uMPa  \
0    19.883690  636.194176   19.470673  625.930739    19.406076   613.075124   
1   249.640933  529.611105   78.130252  608.814784   300.066745   498.784337   
2   347.345292  499.317541  200.207251  554.298958   398.914934   467.483729   
3   450.202342  442.119312  300.266598  514.904718   498.825122   390.710939   
4   498.856082  412.865264  401.332095  492.921867   499.826334   371.288641   
5   550.819140  353.491450  450.614773  456.902542          NaN          NaN   
6   648.315147  214.193752  499.873757  431.036836          NaN          NaN   
7   700.297656  146.484503  549.202130  375.435528          NaN          NaN   
8          NaN         NaN         NaN         NaN          NaN          NaN   
9          NaN         NaN         NaN         NaN          NaN          NaN   
10         NaN         NaN         NaN         NaN          NaN          NaN   
11         NaN         NaN         NaN         NaN          NaN          NaN   
12         NaN         NaN         NaN         NaN          NaN          NaN   

    T_FZK_JAERI_uC  FZK_JAERI_uMPa  T_TavassoliC  Tavassoli_uMPa  
0        19.880718      656.808534            20             610  
1       299.029337      516.301493           100             563  
2       350.526986      490.576763           200             526  
3       448.231257      440.433398           250             512  
4       497.701877      459.330458           300             499  
5       548.920888      347.005279           350             484  
6       600.499369      286.641322           400             467  
7       700.801548      153.242484           450             444  
8              NaN             NaN           500             414  
9              NaN             NaN           550             377  
10             NaN             NaN           600             329  
11             NaN             NaN           650             269  
12             NaN             NaN           700             194

[[Model]]
    Model(polynomial)
[[Fit Statistics]]
    # fitting method   = leastsq
    # function evals   = 16
    # data points      = 42
    # variables        = 4
    chi-square         = 13059.6480
    reduced chi-square = 343.674948
    Akaike info crit   = 249.063739
    Bayesian info crit = 256.014417
    R-squared          = 0.98034823
[[Variables]]
    c0:  1064.80116 +/- 80.5496076 (7.56%) (init = 1)
    c1: -2.46487542 +/- 0.44458965 (18.04%) (init = 1)
    c2:  0.00408174 +/- 7.4835e-04 (18.33%) (init = 1)
    c3: -2.5722e-06 +/- 3.9363e-07 (15.30%) (init = 3)
[[Correlations]] (unreported correlations are < 0.100)
    C(c2, c3) = -0.9959
    C(c1, c2) = -0.9946
    C(c0, c1) = -0.9906
    C(c1, c3) = +0.9814
    C(c0, c2) = +0.9726
    C(c0, c3) = -0.9504

### 2.3. Uniform Elongation <a name="uniform-elongation"></a>

```
# Load excel data for desired property name
material_property = "Uniform Elongation"
var_names, variables, dataframe =\
    load_data(excel_filename, material_property,\
    header_rows_list=[2], num_data_rows=20, room_temp=293, display_data_table_bool = True)

x_label = 'Temperature [K]'
y_label = r'$\epsilon_\text{uniform}$ [%]'
x_lim = [290, 1000]
y_lim = [0, 10]
data_labels = [var.split('_')[0] for var in var_names[1::2]] # Replace '_' with your delimiter. Take [0] for the part in front of the delimiter.
# data_labels = ['CEA', 'ECN', 'CIEMAT', 'FZK']

# Temperature range and initializations
T = np.linspace(300, 1000, 1000)
n = len(T)

# Concatenate and sort data for fitting
vars_x = variables[::2]
vars_y = variables[1::2]
T_y, s_y = concatenate_and_sort(vars_x, vars_y)

# Convert temperature to Kelvin
T_Ky = T_y + 273

x_data_list = [x + 273 for x in vars_x]
y_data_list = vars_y
data_marker_sizes = [msize] * len(x_data_list)
legend_loc = 'upper right'

p = [1, 1, 1, 1]
fit_result = get_model_fit_and_print_it(T_Ky, s_y, fit_func='poly', param_initials=p, method='leastsq',\
    material_name=material_name, property_name=material_property, eq_digits=6, print_bool=True)

plot_data(x_data_list, y_data_list, T, fit_result, fsize, data_marker_sizes,\
          x_label, y_label, x_lim, y_lim, data_labels,\
          title=material_property + " of " + material_name, legend_loc='upper right')
```

      T_CEA_uC     CEA_u    T_ECN_uC     ECN_u  T_CIEMAT_uC  CIEMAT_u  \
0    19.114276  5.481020   18.295773  6.050780    20.607695  5.914908   
1    17.863262  5.208505   78.867511  4.878994   300.073592  2.943780   
2   250.537218  3.415612  199.312262  3.718388   299.655736  2.244383   
3   347.189041  2.871911  298.105183  3.117848   399.453035  2.629894   
4   349.183998  2.401259  400.176484  2.206043   397.898323  2.767781   
5   399.344727  2.847838  451.472057  1.822783   499.966680  1.498425   
6   450.332806  1.931936  500.584838  1.626278   500.542404  1.025605   
7   499.998141  1.276128  550.278953  1.118473          NaN       NaN   
8   552.213880  0.806149         NaN       NaN          NaN       NaN   
9   650.056665  0.980869         NaN       NaN          NaN       NaN   
10  649.441167  0.770293         NaN       NaN          NaN       NaN   

      T_FZK_uC     FZK_u  
0    19.396072  5.225153  
1   249.055206  3.115027  
2   300.892090  2.597541  
3   601.252052  0.528846  
4   698.752306  1.582707  
5   649.140811  1.201503  
6   350.658422  1.829034  
7    18.923952  5.605686  
8          NaN       NaN  
9          NaN       NaN  
10         NaN       NaN

[[Model]]
    Model(polynomial)
[[Fit Statistics]]
    # fitting method   = leastsq
    # function evals   = 16
    # data points      = 34
    # variables        = 4
    chi-square         = 4.33192343
    reduced chi-square = 0.14439745
    Akaike info crit   = -62.0518616
    Bayesian info crit = -55.9464195
    R-squared          = 0.95087664
[[Variables]]
    c0:  7.39335901 +/- 1.92056655 (25.98%) (init = 1)
    c1: -0.00260194 +/- 0.01107030 (425.46%) (init = 1)
    c2: -1.6486e-05 +/- 1.9244e-05 (116.73%) (init = 1)
    c3:  1.2824e-08 +/- 1.0378e-08 (80.93%) (init = 3)
[[Correlations]] (unreported correlations are < 0.100)
    C(c2, c3) = -0.9968
    C(c1, c2) = -0.9959
    C(c0, c1) = -0.9928
    C(c1, c3) = +0.9859
    C(c0, c2) = +0.9791
    C(c0, c3) = -0.9624

### 2.4. Total Elongation <a name="total-elongation"></a>

```
# Load excel data for desired property name
material_property = "Total Elongation"
var_names, variables, dataframe =\
    load_data(excel_filename, material_property,\
    header_rows_list=[2], num_data_rows=20, room_temp=293, display_data_table_bool = True)

x_label = 'Temperature [K]'
y_label = r'$\epsilon_\text{total}$ [%]'
x_lim = [290, 1000]
y_lim = [0, 50]
data_labels = [var.split('_')[0] for var in var_names[1::2]] # Replace '_' with your delimiter. Take [0] for the part in front of the delimiter.
# data_labels = ['CEA', 'ECN', 'CIEMAT', 'FZK', 'JAERI']

# Temperature range and initializations
T = np.linspace(300, 1000, 1000)
n = len(T)

# Concatenate and sort data for fitting
vars_x = variables[::2]
vars_y = variables[1::2]
T_y, s_y = concatenate_and_sort(vars_x, vars_y)

# Convert temperature to Kelvin
T_Ky = T_y + 273

x_data_list = [x + 273 for x in vars_x]
y_data_list = vars_y
data_marker_sizes = [msize] * len(x_data_list)
legend_loc = 'upper right'

p = [1, 1, 1, 1]
fit_result = get_model_fit_and_print_it(T_Ky, s_y, fit_func='poly', param_initials=p, method='leastsq',\
    material_name=material_name, property_name=material_property, eq_digits=6, print_bool=True)

plot_data(x_data_list, y_data_list, T, fit_result, fsize, data_marker_sizes,\
          x_label, y_label, x_lim, y_lim, data_labels,\
          title=material_property + " of " + material_name, legend_loc='upper left')
```

      T_CEA_tC      CEA_t    T_ECN_tC      ECN_t  T_CIEMAT_tC   CIEMAT_t  \
0    18.687006  15.220612   17.516061  18.656908    16.638694  23.655059   
1    17.595380  11.840886   77.909969  15.138426   301.641720  15.639512   
2   252.221338   8.478699  197.765601  13.334048   302.244766   7.657476   
3   249.170094   7.265266  301.589956  10.544117   302.906292   6.400074   
4   349.752750   7.142764  399.348428   9.877881   399.720866  14.717389   
5   399.616370   6.799844  449.801045  10.037060   400.514567  11.710500   
6   448.244849  10.919695  501.217775  11.646948   498.987414  20.574656   
7   449.319589   8.580022  549.421205  13.152979   498.123496  24.510961   
8   499.203368  13.913173         NaN        NaN          NaN        NaN   
9   500.232280  12.180098         NaN        NaN          NaN        NaN   
10  547.952967  16.429869         NaN        NaN          NaN        NaN   
11  647.631622  22.329999         NaN        NaN          NaN        NaN   
12  649.161895  19.903701         NaN        NaN          NaN        NaN   

      T_FZK_tC      FZK_t  T_JAERI_tC    JAERI_t  
0    18.010233  15.136548   16.984994  21.169447  
1   400.284656   8.632500   19.083341  19.959147  
2   597.740209  25.683929   20.866522  16.279494  
3   698.050192  24.019075  497.611347  21.544136  
4          NaN        NaN         NaN        NaN  
5          NaN        NaN         NaN        NaN  
6          NaN        NaN         NaN        NaN  
7          NaN        NaN         NaN        NaN  
8          NaN        NaN         NaN        NaN  
9          NaN        NaN         NaN        NaN  
10         NaN        NaN         NaN        NaN  
11         NaN        NaN         NaN        NaN  
12         NaN        NaN         NaN        NaN

[[Model]]
    Model(polynomial)
[[Fit Statistics]]
    # fitting method   = leastsq
    # function evals   = 16
    # data points      = 37
    # variables        = 4
    chi-square         = 502.957654
    reduced chi-square = 15.2411410
    Akaike info crit   = 104.554758
    Bayesian info crit = 110.998430
    R-squared          = 0.56752698
[[Variables]]
    c0:  62.0864929 +/- 18.8055342 (30.29%) (init = 1)
    c1: -0.23063109 +/- 0.10917881 (47.34%) (init = 1)
    c2:  3.0322e-04 +/- 1.8982e-04 (62.60%) (init = 1)
    c3: -1.0815e-07 +/- 1.0249e-07 (94.76%) (init = 3)
[[Correlations]] (unreported correlations are < 0.100)
    C(c2, c3) = -0.9964
    C(c1, c2) = -0.9959
    C(c0, c1) = -0.9937
    C(c1, c3) = +0.9851
    C(c0, c2) = +0.9809
    C(c0, c3) = -0.9635

### 2.5. Creep <a name="creep"></a>

```
# Load excel data for desired property name
material_property = "HT-9 Creep Strain"
var_names, variables, dataframe =\
    load_data(excel_filename, material_property,\
    header_rows_list=[2], num_data_rows=20, room_temp=293, display_data_table_bool = True)

x_label = 'Time [hour]'
y_label = r'Strain ($\epsilon$)'
x_lim = [0, 15000]
y_lim = [0, 1]
data_labels = [var.split('HT9')[1] for var in var_names[1::2]] # Replace 'HT9' with your delimiter. Take [1] for the part after the delimiter.
# data_labels = ['s26T873', 's39T873', 's53T873', 's66T873']

# Initialize fitting constants and functions
t = 3600 * np.arange(0, 15000, 100)
t_h = t / 3600
n_size = t.size
e1 = np.zeros(n_size)
e2 = np.zeros(n_size)
e3 = np.zeros(n_size)
e4 = np.zeros(n_size)

# Create custom fits
P_0 = lambda T: 0.5 - 2600 / T
P_1 = lambda T: 1 + 50 / T
e_p = lambda s, T: 10**(P_0(T) + P_1(T) * np.log10(s))
m = 2e-6
s0 = lambda s: 0.025 * s + 0.0055 * s**2
S_l = lambda T: -5.7 - 5562.28 / T
e_s = lambda s, T: 10**(S_l(T) + 2.5 * np.log10(s - s0(s)))
eps = lambda s, T, t: e_p(s, T) * (1 - np.exp(-m * t)) + e_s(s, T) * t
t_R = 10**7 * 3600

for i in range(n_size):
    e1[i] = eps(26, 873, t[i])
    e2[i] = eps(39, 873, t[i])
    e3[i] = eps(53, 873, t[i])
    e4[i] = eps(66 / (1 - (t[i] / t_R)**(1 / 3.5)), 873, t[i])

# Assemble raw and fit data
vars_x = variables[::2]
vars_y = variables[1::2]
x_data_list = [x + 273 for x in vars_x]
y_data_list = vars_y
x_fit_list = [t_h, t_h, t_h, t_h]
y_fit_list = [e4, e3, e2, e1]
data_marker_sizes = [msize] * len(x_data_list)
fit_labels = [label + ' Data Fit' for label in data_labels]
legend_loc = 'upper left'
legend_num_cols = 2
fit_line_width = 2

custom_multi_plot(x_data_list, y_data_list, x_fit_list=x_fit_list, y_fit_list=y_fit_list,\
                  x_label=x_label, y_label=y_label, title=material_property,\
                  scale='linear', font_size=fsize, x_lim=x_lim, y_lim=y_lim,\
                  grid=True, legend=True, data_labels=data_labels, fit_labels=fit_labels,\
                  data_colors=None, fit_colors=None, data_marker_sizes=data_marker_sizes,\
                  fit_line_widths=[fit_line_width]*len(x_fit_list), x_label_font_size=fsize, y_label_font_size=fsize, title_font_size=fsize,\
                  legend_font_size=fsize, legend_loc=legend_loc, legend_num_cols=legend_num_cols)
```

   Time_HT9s66T873h  Strain_HT9s66T873  Time_HT9s53T873h  Strain_HT9s53T873  \
0          0.000000           0.000000          0.000000           0.000000   
1         61.048565           0.185523         84.300643           0.127654   
2        190.558800           0.218694        270.655039           0.154065   
3        497.186888           0.268442        589.886000           0.212399   
4        909.862070           0.340627       1083.368334           0.227774   
5       4975.448677           0.514988       5151.369792           0.348565   
6       7445.908938           0.599692       7552.471299           0.402324   
7       9502.628340           0.671743       9659.927663           0.459410   
8               NaN                NaN      13728.145943           0.568089   

   Time_HT9s39T873h  Strain_HT9s39T873  Time_HT9s26T873h  Strain_HT9s26T873  
0          0.000000           0.000000          0.000000           0.000000  
1        119.930564           0.081212        567.044213           0.069551  
2       1062.296261           0.144600       1116.140599           0.090522  
3       5132.590641           0.206887       5044.865597           0.147096  
4       7520.581538           0.292159       7505.051219           0.166590  
5       9663.638215           0.310601       9546.812816           0.209773  
6      13754.201137           0.386425      13726.554211           0.254514  
7               NaN                NaN               NaN                NaN  
8               NaN                NaN               NaN                NaN

```
# Load excel data for desired property name
material_property = "T91 Creep Strain"
var_names, variables, dataframe =\
    load_data(excel_filename, material_property,\
    header_rows_list=[2], num_data_rows=65, room_temp=293, display_data_table_bool = True)

x_label = 'Time [hour]'
y_label = r'Creep rate [s$^{-1}$]'
x_lim = [1e-2, 2e4]
y_lim = [1e-12, 1e-2]

# Initialize fitting constants and functions
i_max = 10000
t_max = 10000

A_p = -0.02193
B_p = -0.02796
C_p = 28.7

A_r = -0.021
B_r = -0.0231
C_r = 26.1

A_e = -68.97
B_e = 11.75
C_e = 0.04084

gamma_0 = 1.04
gamma_1 = 4e-3
gamma_2 = 2e-3
a_0 = -4.2
b_0 = 3.5e-3
c_0 = 1e-6

def get_epsdot_T91(sig, Temp, i_max, t_max, A_p, B_p, C_p, A_r, B_r, C_r, A_e, B_e, C_e, gamma_0, gamma_1, gamma_2, a_0, b_0, c_0):

    del_x = (np.log10(t_max) - (-2)) / i_max
    del_t = t_max / i_max
    time = np.zeros(i_max)
    epsdot = np.zeros(i_max)
    x = np.zeros(i_max)

    Lt_p = lambda s, T: A_p * s + B_p * T + C_p
    Le = lambda s, T: A_e + B_e * np.log10(s) + C_e * T
    Lt_r = lambda s, T: A_r * s + B_r * T + C_r
    gamma = lambda s, T: gamma_0 + gamma_1 * (T - 873) + gamma_2 * (s - 100)
    Lt_s = lambda s, T: Lt_r(s, T) / gamma(s, T)
    Le_r = lambda s, T: -Lt_r(s, T) * 1.6
    Le_0 = lambda s, T: a_0 + b_0 * (s - 100) + c_0 * (T - 873)

    t_r = 10**Lt_r(sig, Temp)
    a1 = (Le_0(sig, Temp) - Le(sig, Temp)) / (-3 - Lt_p(sig, Temp))
    b1 = Le_0(sig, Temp) + 3 * a1
    a3 = (Le_r(sig, Temp) - Le(sig, Temp)) / (Lt_r(sig, Temp) - Lt_s(sig, Temp))
    b3 = Le_r(sig, Temp) - a3 * Lt_r(sig, Temp)
    
    for i in range(i_max):
        
        x[i] = -2 + (i - 1) * del_x
        time[i] = 10**x[i]
    
        y_I = a1 * x[i] + b1
        y_II = Le(sig, Temp)
        y_III = a3 * x[i] + b3
        epsdot[i] = 10**y_I + 10**y_II + 10**y_III
    
        if x[i] > Lt_r(sig, Temp):
            epsdot[i] = 0

    return time, epsdot

get_epsdot_T91_lambda = lambda sig, Temp:\
    get_epsdot_T91(sig, Temp, i_max, t_max, A_p, B_p, C_p, A_r, B_r, C_r, A_e, B_e, C_e, gamma_0, gamma_1, gamma_2, a_0, b_0, c_0)

# Assemble raw and fit data for first plot
T91s100T873_endpoint = 0.9575
t_T91s100T873, epsdot_T91s100T873 = get_epsdot_T91_lambda(100, 873)

T91s150T873_endpoint = 0.77
t_T91s150T873, epsdot_T91s150T873 = get_epsdot_T91_lambda(150, 873)

T91s200T873_endpoint = 0.6
t_T91s200T873, epsdot_T91s200T873 = get_epsdot_T91_lambda(200, 873)

T91s225T873_endpoint = 0.51
t_T91s225T873, epsdot_T91s225T873 = get_epsdot_T91_lambda(225, 873)

T91s250T873_endpoint = 0.43
t_T91s250T873, epsdot_T91s250T873 = get_epsdot_T91_lambda(250, 873)

vars_x = variables[::2]
vars_y = variables[1::2]
vars_x = [vars_x[0], vars_x[2], vars_x[3], vars_x[4], vars_x[5]]
vars_y = [vars_y[0], vars_y[2], vars_y[3], vars_y[4], vars_y[5]]
x_data_list = [np.power(10, x) for x in vars_x]
y_data_list = [np.power(10, y) for y in vars_y]

x_fit_list = [t_T91s100T873[:int(i_max*T91s100T873_endpoint)],\
              t_T91s150T873[:int(i_max*T91s150T873_endpoint)],\
              t_T91s200T873[:int(i_max*T91s200T873_endpoint)],\
              t_T91s225T873[:int(i_max*T91s225T873_endpoint)],\
              t_T91s250T873[:int(i_max*T91s250T873_endpoint)]]

y_fit_list = [epsdot_T91s100T873[:int(i_max*T91s100T873_endpoint)],\
              epsdot_T91s150T873[:int(i_max*T91s150T873_endpoint)],\
              epsdot_T91s200T873[:int(i_max*T91s200T873_endpoint)],\
              epsdot_T91s225T873[:int(i_max*T91s225T873_endpoint)],\
              epsdot_T91s250T873[:int(i_max*T91s250T873_endpoint)]]
              
data_marker_sizes = [msize] * len(x_data_list)
data_labels = ['100 MPa data', '150 MPa data', '200 MPa data', '225 MPa data', '250 MPa data']
fit_labels = ['100 MPa fit', '150 MPa fit', '200 MPa fit', '225 MPa fit', '250 MPa fit']
legend_loc = 'lower left'
legend_num_cols = 2
fit_line_width = 2

custom_multi_plot(x_data_list, y_data_list, x_fit_list=x_fit_list, y_fit_list=y_fit_list,\
                  x_label=x_label, y_label=y_label, title=material_property + " at 600 C",
                  scale='log-log', font_size=fsize, x_lim=x_lim, y_lim=y_lim,
                  grid=True, legend=True, data_labels=data_labels, fit_labels=fit_labels,
                  data_colors=None, fit_colors=None, data_marker_sizes=data_marker_sizes, 
                  fit_line_widths=[fit_line_width]*len(x_fit_list), x_label_font_size=fsize, y_label_font_size=fsize, title_font_size=fsize,\
                  legend_font_size=fsize, legend_loc=legend_loc, legend_num_cols=legend_num_cols)


# Assemble raw and fit data for second plot
T91s100T873_endpoint = 0.9575
t_T91s100T873, epsdot_T91s100T873 = get_epsdot_T91_lambda(100, 873)
T91s100T923_endpoint = 0.775
t_T91s100T923, epsdot_T91s100T923 = get_epsdot_T91_lambda(100, 923)
T91s100T973_endpoint = 0.55
t_T91s100T973, epsdot_T91s100T973 = get_epsdot_T91_lambda(100, 973)

vars_x = variables[::2]
vars_y = variables[1::2]
vars_x = [vars_x[0], vars_x[-2], vars_x[-1]]
vars_y = [vars_y[0], vars_y[-2], vars_y[-1]]
x_data_list = [np.power(10, x) for x in vars_x]
y_data_list = [np.power(10, y) for y in vars_y]

x_fit_list = [t_T91s100T873[:int(i_max*T91s100T873_endpoint)],\
              t_T91s100T923[:int(i_max*T91s100T923_endpoint)],\
              t_T91s100T973[:int(i_max*T91s100T973_endpoint)]]
y_fit_list = [epsdot_T91s100T873[:int(i_max*T91s100T873_endpoint)],\
              epsdot_T91s100T923[:int(i_max*T91s100T923_endpoint)],\
              epsdot_T91s100T973[:int(i_max*T91s100T973_endpoint)]] 
    
data_marker_sizes = [msize] * len(x_data_list)
data_labels = ['873 K data', '923 K data', '973 K data']
fit_labels = ['873 K fit', '923 K fit', '973 K fit']
legend_loc = 'lower left'
legend_num_cols = 2
fit_line_width = 2

custom_multi_plot(x_data_list, y_data_list, x_fit_list=x_fit_list, y_fit_list=y_fit_list,\
                  x_label=x_label, y_label=y_label, title=material_property + " at 100 MPa",\
                  scale='log-log', font_size=fsize, x_lim=x_lim, y_lim=y_lim,\
                  grid=True, legend=True, data_labels=data_labels, fit_labels=fit_labels,\
                  data_colors=None, fit_colors=None, data_marker_sizes=data_marker_sizes,\
                  fit_line_widths=[fit_line_width]*len(x_fit_list), x_label_font_size=fsize, y_label_font_size=fsize, title_font_size=fsize,\
                  legend_font_size=fsize, legend_loc=legend_loc, legend_num_cols=legend_num_cols)
```

    log10timeh_T91s100T873  log10strainrate_T91s100T873  \
0                -2.013622                    -5.359214   
1                -1.921972                    -5.402657   
2                -1.833978                    -5.503227   
3                -1.711856                    -5.532574   
4                -1.604557                    -5.718993   
5                -1.516504                    -5.840995   
6                -1.439932                    -5.948637   
7                -1.344390                    -6.020680   
8                -1.305976                    -6.120937   
9                -1.206619                    -6.193004   
10               -1.160578                    -6.293309   
11               -1.003934                    -6.394313   
12               -0.942638                    -6.494715   
13               -0.816584                    -6.566950   
14               -0.755209                    -6.695928   
15               -0.644351                    -6.789499   
16               -0.548631                    -6.925837   
17               -0.429970                    -7.083752   
18               -0.303935                    -7.148844   
19               -0.238825                    -7.249269   
20               -0.104986                    -7.378705   
21                0.063217                    -7.522645   
22                0.208477                    -7.645009   
23                0.330776                    -7.738653   
24                0.460762                    -7.853776   
25                0.583178                    -7.990283   
26                0.759087                    -8.162848   
27                0.896681                    -8.270876   
28                0.984675                    -8.371446   
29                1.099366                    -8.472185   
30                1.210105                    -8.522892   
31                1.359219                    -8.659568   
32                1.466164                    -8.717395   
33                1.580855                    -8.818134   
34                1.714713                    -8.954714   
35                1.898034                    -9.048743   
36                2.047226                    -9.213995   
37                2.207663                    -9.307879   
38                2.375905                    -9.466108   
39                2.486861                    -9.595399   
40                2.597581                    -9.638962   
41                2.708261                    -9.668237   
42                2.819001                    -9.718944   
43                2.903004                    -9.755194   
44                2.990762                    -9.770037   
45                3.074667                    -9.770567   
46                3.192896                    -9.771314   
47                3.299665                    -9.764846   
48                3.402658                    -9.772640   
49                3.498005                    -9.773243   
50                3.608548                    -9.752510   
51                3.657853                    -9.652808   
52                3.672617                    -9.474305   
53                3.694773                    -9.210122   
54                3.694203                    -9.002946   
55                3.708889                    -8.795867   

    log10timeh_T91s125T873  log10strainrate_T91s125T873  \
0                -1.968025                    -5.145993   
1                -1.860381                    -5.273445   
2                -1.729096                    -5.415692   
3                -1.537408                    -5.611979   
4                -1.427113                    -5.715107   
5                -1.303685                    -5.828077   
6                -1.201270                    -5.926273   
7                -1.106787                    -6.073097   
8                -0.928195                    -6.220589   
9                -0.786438                    -6.406741   
10               -0.649900                    -6.553899   
11               -0.550128                    -6.666681   
12               -0.424071                    -6.779672   
13               -0.279625                    -6.902548   
14               -0.182476                    -7.010440   
15               -0.048530                    -7.118625   
16                0.067045                    -7.197449   
17                0.187873                    -7.281184   
18                0.282412                    -7.369579   
19                0.379602                    -7.433650   
20                0.516233                    -7.483427   
21                0.610799                    -7.542608   
22                0.718489                    -7.621369   
23                0.807799                    -7.680508   
24                0.918071                    -7.807981   
25                0.988964                    -7.886450   
26                1.109810                    -7.950709   
27                1.191212                    -8.034130   
28                1.327814                    -8.113122   
29                1.440780                    -8.172449   
30                1.530104                    -8.216981   
31                1.632546                    -8.285962   
32                1.708686                    -8.374211   
33                1.769088                    -8.428251   
34                1.821629                    -8.457884   
35                1.866284                    -8.487453   
36                1.921429                    -8.541451   
37                1.973941                    -8.600298   
38                2.026454                    -8.659144   
39                2.068438                    -8.732514   
40                2.147272                    -8.752617   
41                2.191945                    -8.762711   
42                2.244504                    -8.772867   
43                2.310223                    -8.763651   
44                2.354925                    -8.744530   
45                2.381209                    -8.744739   
46                2.412791                    -8.701169   
47                2.426026                    -8.603892   
48                2.460284                    -8.511652   
49                2.473514                    -8.419245   
50                2.489428                    -8.268430   
51                2.500114                    -8.088359   
52                2.505505                    -7.947198   
53                2.521438                    -7.776907   
54                2.537306                    -7.674782   
55                2.532175                    -7.543276   

    log10timeh_T91s150T873  log10strainrate_T91s150T873  \
0                -1.949434                    -4.992927   
1                -1.848490                    -5.081457   
2                -1.741248                    -5.187583   
3                -1.656112                    -5.299382   
4                -1.523714                    -5.510981   
5                -1.331253                    -5.641178   
6                -1.208276                    -5.800066   
7                -1.075800                    -5.929786   
8                -0.943307                    -6.041962   
9                -0.823471                    -6.183279   
10               -0.694130                    -6.289580   
11               -0.577389                    -6.366539   
12               -0.463811                    -6.449321   
13               -0.378619                    -6.502635   
14               -0.277647                    -6.561923   
15               -0.220842                    -6.585769   
16               -0.154564                    -6.609690   
17               -0.069389                    -6.680549   
18                0.022145                    -6.704671   
19                0.063154                    -6.740088   
20                0.145205                    -6.775832   
21                0.296652                    -6.876460   
22                0.384978                    -6.953193   
23                0.489074                    -7.047597   
24                0.567952                    -7.100861   
25                0.678384                    -7.171921   
26                0.769895                    -7.219437   
27                0.861390                    -7.284498   
28                0.968665                    -7.355533   
29                1.066474                    -7.420644   
30                1.189479                    -7.550289   
31                1.293619                    -7.597906   
32                1.388266                    -7.668840   
33                1.473446                    -7.733851   
34                1.574402                    -7.810684   
35                1.659571                    -7.887392   
36                1.710029                    -7.946279   
37                1.807833                    -8.017238   
38                1.886699                    -8.082199   
39                1.990839                    -8.129815   
40                2.063453                    -8.130392   
41                2.164458                    -8.154589   
42                2.221298                    -8.143344   
43                2.278103                    -8.167190   
44                2.334954                    -8.144248   
45                2.385657                    -7.945802   
46                2.411232                    -7.612640   
47                2.424139                    -7.320317   
48                2.443394                    -6.992953   
49                2.453223                    -6.618726   
50                2.459827                    -6.314656   
51                     NaN                          NaN   
52                     NaN                          NaN   
53                     NaN                          NaN   
54                     NaN                          NaN   
55                     NaN                          NaN   

    log10timeh_T91s200T873  log10strainrate_T91s200T873  \
0                -1.962097                    -4.948188   
1                -1.843766                    -5.104594   
2                -1.730333                    -5.219809   
3                -1.644020                    -5.302801   
4                -1.552767                    -5.381259   
5                -1.409722                    -5.505855   
6                -1.244402                    -5.566612   
7                -1.155612                    -5.640478   
8                -1.029802                    -5.719211   
9                -0.899073                    -5.816274   
10               -0.770786                    -5.885882   
11               -0.647409                    -5.928015   
12               -0.519092                    -5.965616   
13               -0.378450                    -6.021604   
14               -0.252605                    -6.063757   
15               -0.126760                    -6.105911   
16               -0.008303                    -6.129715   
17                0.100264                    -6.171731   
18                0.240936                    -6.195712   
19                0.344562                    -6.242261   
20                0.443268                    -6.270481   
21                0.522233                    -6.293972   
22                0.613543                    -6.312988   
23                0.702376                    -6.341129   
24                0.788767                    -6.341816   
25                0.857880                    -6.342365   
26                0.949208                    -6.343091   
27                1.042995                    -6.352982   
28                1.134349                    -6.326273   
29                1.225703                    -6.299565   
30                1.334396                    -6.208978   
31                1.386335                    -6.099651   
32                1.443281                    -5.917202   
33                1.482988                    -5.693464   
34                1.515250                    -5.510820   
35                1.530274                    -5.286885   
36                1.550230                    -5.067563   
37                1.557870                    -4.820707
