Repository: Ghoniem-Org/DatabaseCodes

File: Jupyter/Eurofer/Eurofer_database_Ghoniem.ipynb
# Eurofer Properties Database

## Table of Contents
- [Abstract](#abstract)
- [Introduction](#introduction)
- [Section 1: Manufacturing & Heat Treatment](#section-1)
  - [1.1. Composition](#composition)
  - [1.2. Heat Treatment](#heat_treatment)
  - [1.3. Microstructure](#microstructure)
  - [1.4. Product Forms](#forms)
- [Section 2: Thermo-physical Properties](#section-2)
  - [2.1. Density](#density)
  - [2.2. Thermal Diffusivity](#diffusivity)
  - [2.3. Specific Heat](#cp)
  - [2.4. Thermal Conductivity](#conductivity)
  - [2.5. Coefficient of Thermal Expansion](#expansion)
  - [2.6. Thermal Emissivity](#emissivity)
  - [2.7. Electrical Resistivity](#resistivity)
  - [2.8. Magnetic Properties](#magnetic)
  - [2.9. Elastic Properties](#elastic)
- [Section 3: Mechanical Properties](#mechanical)

<a id="abstract"></a>
<h2 style="text-align: center;">Abstract</h2>
<p style="text-align: justify;">
We present a comprehensive database for the ferritic-martensitic steel Eurofer97.  The database is intended to assist in the mechanical design of components manufactured from reduced activation 9 Cr steels (e.g. Eurofer97), in particular, in a fusion reactor power source.  The database is classified into three main categories: (1) fabrication and microstructure, (2) thermophysical properties, and (3) mechanical properties.  The effects of irradiation (both neutron and ion) on the properties of Eurofer are also discussed. Data for each property is collected from various sources available in the public domain.  The sources of data are given together with links to the original publication for verification or corrections. Various functional forms are developed to describe the properties of Eurofer97 as a function of temperature, and if available, as a function of the irradiation dose.
</p>

<a id="introduction"></a>
<h2>Introduction</h2>

<a id="section-1"></a>
<h2>Section 1: Manufacturing & Heat Treatment</h2>
<a id="composition"></a>
<h3> 1.1. Composition</h3>

<table border="1">
    <tr>
        <th>Specification</th>
        <th>Producer analysis, heat 83699/83698 (Ø100 mm/14 mm)</th>
        <th>IMF analysis, heat 83698, 1.5 mm plate</th>
        <th>CEA analysis, 3 heats, 5 sizes</th>
    </tr>
    <tr>
        <td>Cr</td>
        <td>8.50-9.50</td>
        <td>8.87/8.82</td>
        <td>9.21</td>
        <td>8.68-9.04</td>
    </tr>
    <tr>
        <td>C</td>
        <td>0.09-0.12</td>
        <td>0.12/0.11</td>
        <td>0.104</td>
        <td>0.092-0.117</td>
    </tr>
    <tr>
        <td>Mn</td>
        <td>0.20-0.60</td>
        <td>0.42/0.47</td>
        <td>0.502</td>
        <td>0.41-0.50</td>
    </tr>
    <tr>
        <td>V</td>
        <td>0.15-0.25</td>
        <td>0.19/0.20</td>
        <td>0.204</td>
        <td>0.17-0.19</td>
    </tr>
    <tr>
        <td>W</td>
        <td>1.0-1.2</td>
        <td>1.10/1.09</td>
        <td>1.148</td>
        <td>1.03-1.26</td>
    </tr>
    <tr>
        <td>Ta</td>
        <td>0.05-0.09</td>
        <td>0.14/0.13</td>
        <td>0.14</td>
        <td>0.10-0.15</td>
    </tr>
    <tr>
        <td>N2</td>
        <td>0.015-0.045</td>
        <td>0.018/0.020</td>
        <td>0.0234</td>
        <td>0.018-0.0226</td>
    </tr>
    <tr>
        <td>O2</td>
        <td>max. 0.01</td>
        <td>0.0013/0.0010</td>
        <td><0.001</td>
        <td>0.0005-0.0011</td>
    </tr>
    <tr>
        <td>P</td>
        <td>max. 0.005</td>
        <td>0.004/0.005</td>
        <td><0.04</td>
        <td>0.011-0.013</td>
    </tr>
    <tr>
        <td>S</td>
        <td>max. 0.005</td>
        <td>0.003/0.004</td>
        <td>0.004</td>
        <td><0.003</td>
    </tr>
    <tr>
        <td>B</td>
        <td>max. 0.001*)</td>
        <td><0.0005/0.001</td>
        <td><0.01</td>
        <td><0.001</td>
    </tr>
    <tr>
        <td>Ti</td>
        <td>max. 0.01</td>
        <td>0.008/0.005</td>
        <td>0.004</td>
        <td>0.001-0.005</td>
    </tr>
    <tr>
        <td>Nb</td>
        <td>max. 0.001*)</td>
        <td><0.0010/0.0016</td>
        <td>12 ppm</td>
        <td><20 ppm</td>
    </tr>
    <tr>
        <td>Mo</td>
        <td>max. 0.005*)</td>
        <td><0.0010/0.0010</td>
        <td><8</td>
        <td><20-100</td>
    </tr>
    <tr>
        <td>Ni</td>
        <td>max. 0.005*)</td>
        <td><0.007/0.0200</td>
        <td>214</td>
        <td>400-600</td>
    </tr>
    <tr>
        <td>Cu</td>
        <td>max. 0.005*)</td>
        <td>0.022/0.0016</td>
        <td>35</td>
        <td>30-400</td>
    </tr>
    <tr>
        <td>Al</td>
        <td>max. 0.01*)</td>
        <td>0.008/0.009</td>
        <td>51</td>
        <td>30-40</td>
    </tr>
    <tr>
        <td>Si</td>
        <td>max. 0.05*)</td>
        <td>0.07/0.04</td>
        <td>430</td>
        <td>300-600</td>
    </tr>
    <tr>
        <td>Co</td>
        <td>max. 0.005*)</td>
        <td>0.004/0.006</td>
        <td>67</td>
        <td>80-200</td>
    </tr>
    <tr>
        <td>As+Sn+Sb+Zr</td>
        <td>max. 0.05</td>
        <td><0.015/0.015</td>
        <td> </td>
        <td><65-145</td>
    </tr>
</table>

<a id="heat_treatment"></a>
<h3> 1.2. Heat Treatment</h3>
For a heat treatment sequence involving initial austenitization followed by a lower temperature tempering, example stages and their effects on the microstructure of ferritic/martensitic steel are as follows:

1. **Austenitizing: 979°C for 2 hours, followed by air cooling**
   - **Purpose**: This stage is aimed at fully austenitizing the steel, converting the initial microstructure (whether ferrite, pearlite, or a mix) to austenite. This high temperature ensures the dissolution of carbides and homogenizes the alloy elements within the steel matrix.

2. **Tempering: 739°C for 4 hours, followed by air cooling**
   - **Purpose**: The second stage is significantly lower than the first and serves to temper the martensitic structure formed after the first air cooling. Tempering at this temperature typically leads to a substantial transformation within the microstructure, focusing more on enhancing toughness and ductility while reducing hardness to a controlled extent compared to higher tempering temperatures.


#### Expected Microstructure

- **Tempered Martensite**: The quick cooling after the initial austenitization forms martensite, which is hard and brittle. The subsequent tempering at 739°C is essential for modifying this martensite. At this temperature, the martensitic structure undergoes significant changes:
  - **Carbide Precipitation**: Finer and more evenly distributed carbides form during this tempering stage. These carbides are crucial for increasing the toughness and wear resistance of the steel.
  - **Relaxation of Martensite**: The brittle martensitic lattice relaxes slightly, reducing internal stresses and thus decreasing the brittleness.
  
- **Potential Bainitic Transformation**: Depending on the specific alloying elements and their concentrations, tempering at this lower temperature (739°C) might also facilitate the formation of lower bainite. Bainite is a plate-like microstructure that offers a beneficial combination of strength and ductility. Its formation would depend significantly on the alloy composition and the actual cooling rate post-tempering.

- **Retained Austenite Stability**: At this lower tempering temperature, any retained austenite from the first cooling is more likely to remain stable or transform into bainite rather than converting into martensite, which can add to the ductility and toughness of the final product.

The image below depicts the expected microstructure of tempered martensitic steel. It shows finely dispersed carbides within a martensitic matrix, typical for steel that has been tempered at lower temperatures.


<figure>
   <img src="Figures/Tempered_martensite.webp" alt="Steel microstructure", width="80%">
    <figcaption>Fig.1 - Microstructure of tempered martensitic steel. It shows finely dispersed carbides within a martensitic matrix, typical for steel that has been tempered at lower temperatures.</figcaption>
</figure>

3. **Aging: 600°C for 5000 hours**
**Long-term aging** at 600°C for 5000 hours is a specific type of annealing used primarily to enhance the stability of ferritic/martensitic steels under prolonged thermal exposure. This process is particularly relevant in power generation and aerospace applications where components may experience elevated temperatures for extended periods.

##### Goals of the Annealing Process
1. **Stabilize the Microstructure**: Continuous exposure at 600°C aims to stabilize the microstructure against changes during future operational use.
2. **Optimize Mechanical Properties**: The process intends to balance ductility, toughness, and strength, making the steel suitable for long-term applications at high temperatures.

#### Expected Microstructural Changes
1. **Precipitation and Growth of Carbides**: At 600°C, you can expect the precipitation of various carbides, such as M<sub>23</sub>C<sub>6</sub> (where M can be Cr, Fe), and their growth or coalescence over the extended period. This affects the steel's hardness and tensile strength.
2. **Formation of Laves Phase**: In some ferritic/martensitic steels, especially those with high alloy content, a Fe<sub>2</sub>Mo-type Laves phase can form, which could influence creep resistance negatively by depleting the matrix of beneficial alloying elements like W and Mo.
3. **Spheroidization of Existing Carbides**: If the material has undergone previous treatments that formed pearlite or other lamellar structures, spheroidization might occur, leading to a more ductile microstructure.

#### Impact on Properties
- **Decrease in Hardness and Strength**: Due to the growth and coalescence of carbides, the material might lose some hardness and tensile strength.
- **Increase in Toughness and Ductility**: The spheroidization and stabilization processes tend to increase material ductility and fracture toughness, which are critical for components that undergo thermal cycling.
- **Potential Decrease in Creep Resistance**: The formation of Laves phases and the growth of large carbides can reduce the creep resistance, an essential factor for high-temperature applications.

<a id="microstructure"></a>
<h3> 1.3. Microstructure</h3>

<figure>
    <img src="Figures/Eurofer_Grain_Structure.jpg" alt="Orientation image maps from EBSD data" style="width:80%;">
    <figcaption>Fig.2 - Orientation image maps from EBSD data of ODS-Eurofer steel austenitized at different temperatures (60×40 μm², step size 40 nm).(Zilnyk2015)</figcaption>
</figure>

 <figure>
    <img src="Figures/Eurofer_Grain_Size.jpg" alt="Grain Size" style="width:80%;">
    <figcaption>Fig.3 - Mean grain size dependence on austenitizing temperature.(Zilnyk2015)</figcaption>
</figure>

 <figure>
    <img src="Figures/Eurofer_precipitation.jpg" alt="Eurofer Precipitates" style="width:80%;">
    <figcaption>Fig.4 - The time-temperature precipitation diagram shows the conditions for the formation of Laves and Z-phases. (Klimenikov2023)</figcaption>
</figure>


Source of Figures:

<a id="product"></a>
<h3> 1.4. Product Forms</h3>

```
%run Model_utilities.ipynb
%run Plot_utilities.ipynb
global fsize, msize, material_name, excel_filename, data_colors, data_marker_sizes, data_labels

excel_filename = 'Eurofer_data.xlsx'  # Excel spreadsheet and material name strings
fsize = 10                            # font size
msize = 16                            # marker size
material_name = "Eurofer"             # material label


# # Load the data from the Excel file
# load_data(excel_filename, material_property, header_rows_list=[1, 3], num_data_rows=8, room_temp=293)

# 3rd argument is header_rows_list, containing a minimum of 1 and a maximum of 2 row integers
# Denotes what rows to consider in constructing variable names -
# If two row integers are given, then the first row (e.g. material name) is used as a prefix,
# while the second row (e.g. indepedent or dependent variable) is used as a suffix.
# If two row integers are given, it is assume that the format is:
# |                  Material Name 1              |   ...   |                  Material Name n              |
# | Independent variable 1 | Dependent variable 1 |   ...   | Independent variable n | Dependent variable n |

# If only one row integers are given, it is assume that the format is:
# | Independent variable 1 | Dependent variable 1 |   ...   | Independent variable n | Dependent variable n |

# Row integers start counting from 1 like in an Excel spreadsheet.

# 4th argument is num_data_rows, which is how many rows contain data.
```

Requirement already satisfied: lmfit in c:\users\owner\anaconda3\lib\site-packages (1.3.2)
Requirement already satisfied: uncertainties>=3.2.2 in c:\users\owner\anaconda3\lib\site-packages (from lmfit) (3.2.2)
Requirement already satisfied: scipy>=1.6 in c:\users\owner\anaconda3\lib\site-packages (from lmfit) (1.7.3)
Requirement already satisfied: asteval>=1.0 in c:\users\owner\anaconda3\lib\site-packages (from lmfit) (1.0.2)
Requirement already satisfied: numpy>=1.19 in c:\users\owner\anaconda3\lib\site-packages (from lmfit) (1.21.5)
Requirement already satisfied: dill>=0.3.4 in c:\users\owner\anaconda3\lib\site-packages (from lmfit) (0.3.8)
Note: you may need to restart the kernel to use updated packages.

<a id="section-2"></a>
<h2>Section 2: Thermophysical Properties</h2>

<a id="density"></a>
<h3>2.1. Density</h3>

```
material_property = 'Eurofer_density' # Load excel data for desired property name"
x_axis='Temperature [K]'
y_axis=r'$\rho$ [Kg/m$^3$]'
data_colors = ['green', 'red', 'magenta', 'blue', 'cyan', 'black']
data_labels = ['Tavassoli2004a']
    
load_data(excel_filename, material_property, header_rows_list=[1, 3], num_data_rows=7, room_temp=293)
display(pd.DataFrame(temp_data))

# Temperature range and initializations
T = np.arange(300, 1000, 10)
n = len(T)

print(var_names)

# Concatenate and sort data for fitting
variables = [globals()[var_name] for var_name in var_names]
vars_x = variables[::2] 
vars_y = variables[1::2]
T, rho = concatenate_and_sort(vars_x, vars_y)
x_data_list = [x for x in vars_x]
y_data_list = vars_y
data_marker_sizes = [msize] * len(x_data_list)

fit_result = get_model_fit_and_print_it(T, rho, fit_func='poly', poly_deg=2,\
    material_name=material_name, property_name=material_property, eq_digits=4, print_bool=True)

custom_multi_plot(x_data_list, y_data_list, title=material_property, scale='linear', \
                  x_label=x_axis, y_label=y_axis, xlim=[290, 1000], ylim=[0, 10000],fit_line_widths=[2], \
                  legend_loc='lower left', legend_num_cols=2)

plot_fit_and_conf(T, rho, fit_result, sigma=2, legend=True, legend_font_size=fsize, \
                  legend_loc='lower left', legend_num_cols=2, fit_line_color='red', \
                  pred_int_fill_color='grey', conf_int_fill_color='blue')
```

   EUROFER97Tavassoli2004TempK  EUROFER97Tavassoli2004DensityKg_m_3
0                          293                                 7750
1                          373                                 7728
2                          473                                 7699
3                          573                                 7666
4                          673                                 7633
5                          773                                 7596
6                          873                                 7558

['EUROFER97Tavassoli2004TempK', 'EUROFER97Tavassoli2004DensityKg_m_3']

[[Model]]
    Model(<lambda>)
[[Fit Statistics]]
    # fitting method   = leastsq
    # function evals   = 13
    # data points      = 7
    # variables        = 3
    chi-square         = 1.01777725
    reduced chi-square = 0.25444431
    Akaike info crit   = -7.49802348
    Bayesian info crit = -7.66029303
    R-squared          = 0.99996549
[[Variables]]
    a: -1.1119e-04 +/- 5.9091e-06 (5.31%) (init = 1)
    b: -0.20182687 +/- 0.00693480 (3.44%) (init = 1)
    c:  7818.78692 +/- 1.86441851 (0.02%) (init = 1)
[[Correlations]] (unreported correlations are < 0.100)
    C(a, b) = -0.9901
    C(b, c) = -0.9810
    C(a, c) = +0.9482

-0.0001112*T**2 - 0.2018*T + 7819.0

Data Source:[Tavassoli 2004](https://github.com/ZapOrg/ZapRepo/blob/main/RAFM%20Steels/Eurofer/Tavassoli2004--Fusion%20Demo%20Interim%20Structural%20Design%20Criteria%20(DISDC).pdf.pdf)

<a id=diffusivity></a>
<h3>2.2. Thermal Diffusivity</h3>

```
material_property = 'Eurofer_diffusivity' # Load excel data for desired property name"
x_axis='Temperature [K]'
y_axis=r'$\alpha$ [cm$^2$/s]'
load_data(excel_filename, material_property, header_rows_list=[1, 3], num_data_rows=8)
display(pd.DataFrame(temp_data))

# Temperature range and initializations
T = np.arange(300, 1000, 10)
n = len(T)

print(var_names)

# Concatenate and sort data for fitting
variables = [globals()[var_name] for var_name in var_names]
vars_x = variables[::2] 
vars_y = variables[1::2]

T, Diff = concatenate_and_sort(vars_x, vars_y)

x_data_list = [x for x in vars_x]
y_data_list = vars_y
data_marker_sizes = [msize] * len(x_data_list)
data_labels = ['Mergia']

fit_result = get_model_fit_and_print_it(T, Diff, fit_func='poly', poly_deg=3,\
    material_name=material_name, property_name=material_property, eq_digits=4, print_bool=True)

custom_multi_plot(x_data_list, y_data_list, title=material_property, scale='linear', \
                  data_labels=data_labels, fit_labels=None, data_colors=data_colors, \
                  fit_colors=None, data_marker_sizes=data_marker_sizes,\
                  x_label=x_axis, y_label=y_axis, xlim=[290, 1000], ylim=[0, 0.1],fit_line_widths=[2], \
                  legend_loc='lower left', legend_num_cols=2)

plot_fit_and_conf(T, Diff, fit_result, sigma=2, legend=True, legend_font_size=fsize, legend_loc='lower left', legend_num_cols=2,\
                  fit_line_color='red', pred_int_fill_color='grey', conf_int_fill_color='blue')
```

   EUROFER97MergiaTempK  EUROFER97MergiaThermalDiffusivityCoefcm2_s
0            295.595855                                    0.081641
1            322.797927                                    0.080790
2            373.316062                                    0.077536
3            472.797927                                    0.075784
4            573.056995                                    0.070729
5            673.316062                                    0.064822
6            772.797927                                    0.058014
7            873.056995                                    0.050256

['EUROFER97MergiaTempK', 'EUROFER97MergiaThermalDiffusivityCoefcm2_s']

[[Model]]
    Model(<lambda>)
[[Fit Statistics]]
    # fitting method   = leastsq
    # function evals   = 16
    # data points      = 8
    # variables        = 4
    chi-square         = 2.4812e-06
    reduced chi-square = 6.2029e-07
    Akaike info crit   = -111.889799
    Bayesian info crit = -111.572033
    R-squared          = 0.99725225
[[Variables]]
    a: -3.5759e-11 +/- 6.0929e-11 (170.38%) (init = 1)
    b:  1.2037e-08 +/- 1.0716e-07 (890.27%) (init = 1)
    c: -2.8541e-05 +/- 5.9295e-05 (207.75%) (init = 1)
    d:  0.08964800 +/- 0.01017097 (11.35%) (init = 1)
[[Correlations]] (unreported correlations are < 0.100)
    C(a, b) = -0.9965
    C(b, c) = -0.9957
    C(c, d) = -0.9950
    C(a, c) = +0.9847
    C(b, d) = +0.9822
    C(a, d) = -0.9646

-3.576e-11*T**3 + 1.204e-8*T**2 - 2.854e-5*T + 0.08965

<a id=cp></a>
<h3>2.3. Specific Heat</h3>

```
material_property = 'Eurofer_specific_heat' # Load excel data for desired property name"
x_axis='Temperature [K]'
y_axis=r'C$_p$ [J/Kg.K]'
load_data(excel_filename, material_property, header_rows_list=[1, 3], num_data_rows=24)

df=pd.DataFrame(temp_data)
display(df)

# Temperature range and initializations
T = np.arange(300, 1000, 10)
n = len(T)

print(var_names)

# Concatenate and sort data for fitting
variables = [globals()[var_name] for var_name in var_names]
vars_x = variables[::2] 
vars_y = variables[1::2]

T, cp = concatenate_and_sort(vars_x, vars_y)

x_data_list = [x for x in vars_x]
y_data_list = vars_y
data_marker_sizes = [msize] * len(x_data_list)
data_labels = ['Mergia','Chun']

fit_result = get_model_fit_and_print_it(T, cp, fit_func='poly', poly_deg=5,\
    material_name=material_name, property_name=material_property, eq_digits=4, print_bool=True)

custom_multi_plot(x_data_list, y_data_list, title=material_property, scale='linear', \
                  data_labels=data_labels, fit_labels=None, data_colors=data_colors, \
                  fit_colors=None, data_marker_sizes=data_marker_sizes, x_label=x_axis, \
                  y_label=y_axis, xlim=[290, 1000], ylim=[0, 1200],fit_line_widths=[2], \
                  legend_loc='lower left', legend_num_cols=2)


plot_fit_and_conf(T, cp, fit_result, sigma=2, legend=True, legend_font_size=fsize, legend_loc='lower left', legend_num_cols=2,\
                  fit_line_color='red', pred_int_fill_color='grey', conf_int_fill_color='blue')
```

    EUROFER97MergiaTempK  EUROFER97MergiaSpecificHeatJ_kgK  EUROFER97TempK1  \
0             296.103896                        448.395379        293.54795   
1             322.727273                        461.489089        326.42466   
2             348.051948                        475.353017        373.00000   
3             373.376623                        485.365854        425.05479   
4             398.051948                        496.148909        474.36986   
5             423.376623                        504.621309        523.68493   
6             447.402597                        513.863928        573.00000   
7             472.727273                        521.566110        622.31507   
8             498.051948                        530.038511        671.63014   
9             522.727273                        536.970475        723.68493   
10            548.051948                        544.672657        773.00000   
11            572.727273                        550.834403        822.31507   
12            598.051948                        556.996149        871.63014   
13            622.727273                        565.468549        920.94521   
14            648.051948                        573.170732        973.00000   
15            673.376623                        583.953787              NaN   
16            698.051948                        597.047497              NaN   
17            722.727273                        611.681643              NaN   
18            747.402597                        628.626444              NaN   
19            773.376623                        655.584082              NaN   
20            797.402597                        687.163030              NaN   
21            822.727273                        721.052632              NaN   
22            847.402597                        764.184852              NaN   
23            872.727273                        801.155327              NaN   

    EUROFER97SpecificHeatJ_kgK  
0                    454.68159  
1                    467.34914  
2                    488.52065  
3                    509.65287  
4                    522.20258  
5                    543.35445  
6                    551.60308  
7                    572.75495  
8                    585.30466  
9                    610.73796  
10                   653.39520  
11                   721.85889  
12                   803.22581  
13                   901.79702  
14                  1026.15505  
15                         NaN  
16                         NaN  
17                         NaN  
18                         NaN  
19                         NaN  
20                         NaN  
21                         NaN  
22                         NaN  
23                         NaN

['EUROFER97MergiaTempK', 'EUROFER97MergiaSpecificHeatJ_kgK', 'EUROFER97TempK1', 'EUROFER97SpecificHeatJ_kgK']

[[Model]]
    Model(<lambda>)
[[Fit Statistics]]
    # fitting method   = leastsq
    # function evals   = 22
    # data points      = 39
    # variables        = 6
    chi-square         = 294.633164
    reduced chi-square = 8.92827769
    Akaike info crit   = 90.8646075
    Bayesian info crit = 100.845977
    R-squared          = 0.99952425
[[Variables]]
    a: -1.7427e-11 +/- 2.4494e-12 (14.06%) (init = 1)
    b:  5.6454e-08 +/- 7.7155e-09 (13.67%) (init = 1)
    c: -6.6682e-05 +/- 9.4182e-06 (14.12%) (init = 1)
    d:  0.03644199 +/- 0.00555168 (15.23%) (init = 1)
    e: -8.93190090 +/- 1.57548382 (17.64%) (init = 1)
    f:  1239.84458 +/- 171.733449 (13.85%) (init = 1)
[[Correlations]] (unreported correlations are < 0.100)
    C(a, b) = -0.9985
    C(b, c) = -0.9983
    C(c, d) = -0.9981
    C(d, e) = -0.9979
    C(e, f) = -0.9977
    C(a, c) = +0.9937
    C(b, d) = +0.9929
    C(c, e) = +0.9920
    C(d, f) = +0.9913
    C(a, d) = -0.9851
    C(b, e) = -0.9833
    C(c, f) = -0.9816
    C(a, e) = +0.9724
    C(b, f) = +0.9694
    C(a, f) = -0.9556

-1.743e-11*T**5 + 5.645e-8*T**4 - 6.668e-5*T**3 + 0.03644*T**2 - 8.932*T + 1240.0

```
# # Load excel data for desired property name
material_property = "Eurofer_conductivity"
x_axis = 'Temperature [K]'
y_axis = 'k [W/m.k]'
load_data(excel_filename, material_property, header_rows_list=[1, 3], num_data_rows=16, room_temp=293)
#Temperature range and initializations
T = np.arange(300, 1000, 1)
n = len(T)
print(var_names)

# Concatenate and sort data for fitting
variables = [globals()[var_name] for var_name in var_names]
vars_x = variables[::2] 
vars_y = variables[1::2]

T, k = concatenate_and_sort(vars_x, vars_y)

x_data_list = [x for x in vars_x]
y_data_list = vars_y
data_colors = ['green', 'red', 'magenta', 'blue', 'cyan', 'black']
data_marker_sizes = [msize] * len(x_data_list)
data_labels = ['Mergia','Chun']

fit_result = get_model_fit_and_print_it(T, k, fit_func='poly', poly_deg=5,\
    material_name=material_name, property_name=material_property, eq_digits=4, print_bool=True)
print(fit_result)
custom_multi_plot(x_data_list, y_data_list,
                  x_label=x_axis, y_label=y_axis, title=material_property,
                  scale='linear', font_size=fsize, xlim=[290, 1000], ylim=[0, 40], 
                  grid=True, legend=True, data_labels=data_labels, fit_labels=None,
                  data_colors=data_colors, fit_colors=None, data_marker_sizes=data_marker_sizes, 
                  fit_line_widths=[2], x_label_font_size=fsize, y_label_font_size=fsize, title_font_size=fsize,\
                  legend_font_size=fsize, legend_loc='lower left', legend_num_cols=2)

plot_fit_and_conf(T, k, fit_result, sigma=2, legend=True, legend_font_size=fsize, legend_loc='lower left', legend_num_cols=2,\
                  fit_line_color='red', pred_int_fill_color='grey', conf_int_fill_color='blue')
```

['EUROFER97MergiaTempK', 'EUROFER97MergiaThermalConductivitykW_mK', 'EUROFER97TempC', 'EUROFER97ThermalConductivityW_mK']

[[Model]]
    Model(<lambda>)
[[Fit Statistics]]
    # fitting method   = leastsq
    # function evals   = 22
    # data points      = 21
    # variables        = 6
    chi-square         = 4.80457273
    reduced chi-square = 0.32030485
    Akaike info crit   = -18.9740407
    Bayesian info crit = -12.7069061
    R-squared          = 0.62382957
[[Variables]]
    a:  7.3698e-13 +/- 2.0184e-13 (27.39%) (init = 1)
    b: -1.6689e-09 +/- 4.4740e-10 (26.81%) (init = 1)
    c:  1.3676e-06 +/- 3.5886e-07 (26.24%) (init = 1)
    d: -4.8877e-04 +/- 1.2602e-04 (25.78%) (init = 1)
    e:  0.07192925 +/- 0.01817070 (25.26%) (init = 1)
    f:  26.5956161 +/- 0.75810323 (2.85%) (init = 1)
[[Correlations]] (unreported correlations are < 0.100)
    C(a, b) = -0.9948
    C(b, c) = -0.9919
    C(c, d) = -0.9869
    C(d, e) = -0.9745
    C(a, c) = +0.9741
    C(b, d) = +0.9592
    C(c, e) = +0.9284
    C(a, d) = -0.9272
    C(b, e) = -0.8795
    C(e, f) = -0.8794
    C(a, e) = +0.8339
    C(d, f) = +0.7802
    C(c, f) = -0.7065
    C(b, f) = +0.6479
    C(a, f) = -0.6006

7.37e-13*T**5 - 1.669e-9*T**4 + 1.368e-6*T**3 - 0.0004888*T**2 + 0.07193*T + 26.6

```

```
