Repository: Ghoniem-Org/DatabaseCodes

File: Jupyter/Eurofer/Eurofer_database_GhoniemV2.ipynb
# Eurofer Properties Database

## Table of Contents
- [Abstract](#abstract)
- [Introduction](#introduction)
- [Section 1: Manufacturing](#section-1)
  - [1.1. Composition](#composition)
  - [1.2. Material Processing Routes](#processing)
  - [1.3. Heat Treatment](#heat_treatment)
  - [1.4. Microstructure](#microstructure)
  - [1.5. Manufacturers & Product Forms](#product)
  - [1.6. Material Tags](#tag)
- [Section 2: Thermo-physical Properties](#section-2)
  - [2.1. Density](#density)
  - [2.2. Thermal Diffusivity](#diffusivity)
  - [2.3. Specific Heat](#cp)
  - [2.4. Thermal Conductivity](#conductivity)
  - [2.5. Coefficient of Thermal Expansion](#expansion)
  - [2.6. Thermal Emissivity](#emissivity)
  - [2.7. Electrical Resistivity](#resistivity)
  - [2.8. Magnetic Properties](#magnetic)
  - [2.9. Elastic Properties](#elastic)
- [Section 3: Mechanical Properties](#mechanical)

<a id="abstract"></a>
<h2 style="text-align: center;">Abstract</h2>
<p style="text-align: justify;">
We present a comprehensive database for the ferritic-martensitic steel Eurofer97.  The database is intended to assist in the mechanical design of components manufactured from reduced activation 9 Cr steels (e.g. Eurofer97), in particular, in a fusion reactor power source.  The database is classified into three main categories: (1) fabrication and microstructure, (2) thermophysical properties, and (3) mechanical properties.  The effects of irradiation (both neutron and ion) on the properties of Eurofer are also discussed. Data for each property is collected from various sources available in the public domain.  The sources of data are given together with links to the original publication for verification or corrections. Various functional forms are developed to describe the properties of Eurofer97 as a function of temperature, and if available, as a function of the irradiation dose.
</p>

<a id="introduction"></a>
<h2>Introduction</h2>

<a id="section-1"></a>
<h2>Section 1: Manufacturing</h2>
<a id="composition"></a>
<h3> 1.1. Composition</h3>

<table border="1">
    <tr>
        <th>Specification</th>
        <th>Producer analysis, heat 83699/83698 (Ø100 mm/14 mm)</th>
        <th>IMF analysis, heat 83698, 1.5 mm plate</th>
        <th>CEA analysis, 3 heats, 5 sizes</th>
    </tr>
    <tr>
        <td>Cr</td>
        <td>8.50-9.50</td>
        <td>8.87/8.82</td>
        <td>9.21</td>
        <td>8.68-9.04</td>
    </tr>
    <tr>
        <td>C</td>
        <td>0.09-0.12</td>
        <td>0.12/0.11</td>
        <td>0.104</td>
        <td>0.092-0.117</td>
    </tr>
    <tr>
        <td>Mn</td>
        <td>0.20-0.60</td>
        <td>0.42/0.47</td>
        <td>0.502</td>
        <td>0.41-0.50</td>
    </tr>
    <tr>
        <td>V</td>
        <td>0.15-0.25</td>
        <td>0.19/0.20</td>
        <td>0.204</td>
        <td>0.17-0.19</td>
    </tr>
    <tr>
        <td>W</td>
        <td>1.0-1.2</td>
        <td>1.10/1.09</td>
        <td>1.148</td>
        <td>1.03-1.26</td>
    </tr>
    <tr>
        <td>Ta</td>
        <td>0.05-0.09</td>
        <td>0.14/0.13</td>
        <td>0.14</td>
        <td>0.10-0.15</td>
    </tr>
    <tr>
        <td>N2</td>
        <td>0.015-0.045</td>
        <td>0.018/0.020</td>
        <td>0.0234</td>
        <td>0.018-0.0226</td>
    </tr>
    <tr>
        <td>O2</td>
        <td>max. 0.01</td>
        <td>0.0013/0.0010</td>
        <td><0.001</td>
        <td>0.0005-0.0011</td>
    </tr>
    <tr>
        <td>P</td>
        <td>max. 0.005</td>
        <td>0.004/0.005</td>
        <td><0.04</td>
        <td>0.011-0.013</td>
    </tr>
    <tr>
        <td>S</td>
        <td>max. 0.005</td>
        <td>0.003/0.004</td>
        <td>0.004</td>
        <td><0.003</td>
    </tr>
    <tr>
        <td>B</td>
        <td>max. 0.001*)</td>
        <td><0.0005/0.001</td>
        <td><0.01</td>
        <td><0.001</td>
    </tr>
    <tr>
        <td>Ti</td>
        <td>max. 0.01</td>
        <td>0.008/0.005</td>
        <td>0.004</td>
        <td>0.001-0.005</td>
    </tr>
    <tr>
        <td>Nb</td>
        <td>max. 0.001*)</td>
        <td><0.0010/0.0016</td>
        <td>12 ppm</td>
        <td><20 ppm</td>
    </tr>
    <tr>
        <td>Mo</td>
        <td>max. 0.005*)</td>
        <td><0.0010/0.0010</td>
        <td><8</td>
        <td><20-100</td>
    </tr>
    <tr>
        <td>Ni</td>
        <td>max. 0.005*)</td>
        <td><0.007/0.0200</td>
        <td>214</td>
        <td>400-600</td>
    </tr>
    <tr>
        <td>Cu</td>
        <td>max. 0.005*)</td>
        <td>0.022/0.0016</td>
        <td>35</td>
        <td>30-400</td>
    </tr>
    <tr>
        <td>Al</td>
        <td>max. 0.01*)</td>
        <td>0.008/0.009</td>
        <td>51</td>
        <td>30-40</td>
    </tr>
    <tr>
        <td>Si</td>
        <td>max. 0.05*)</td>
        <td>0.07/0.04</td>
        <td>430</td>
        <td>300-600</td>
    </tr>
    <tr>
        <td>Co</td>
        <td>max. 0.005*)</td>
        <td>0.004/0.006</td>
        <td>67</td>
        <td>80-200</td>
    </tr>
    <tr>
        <td>As+Sn+Sb+Zr</td>
        <td>max. 0.05</td>
        <td><0.015/0.015</td>
        <td> </td>
        <td><65-145</td>
    </tr>
</table>

<a id="processing"></a>
<h3> 1.2. Material Processing Routes</h3>

<h4> <u>1.2.1. Melting and Casting Route</u></h4>

1. **Raw Material Selection and Alloying**
   - **Iron (Fe)** is the primary component of RAFM steels.
   - **Alloying Elements:** Specific elements are added to achieve the desired properties. These typically include:
     - **Chromium (Cr):** Typically around 8-12% to provide corrosion resistance and stabilize the ferritic structure.
     - **Tungsten (W):** Often added to improve high-temperature strength and radiation resistance.
     - **Molybdenum (Mo):** Sometimes used for strength and corrosion resistance.
     - **Vanadium (V):** Added to enhance strength through precipitation hardening.
     - **Carbon (C):** Present in low amounts (~0.1%) to form carbides, which strengthen the steel.
     - **Other elements like Ta (Tantalum) or Nb (Niobium):** Used for further stabilization and to refine grain structure.

 2. **Melting and Casting**
   - **Melting:** The raw materials are melted together in a furnace, often an electric arc furnace, to form a homogenous liquid alloy.
   - **Deoxidation:** Elements such as silicon or aluminum are added to remove oxygen from the melt.
   - **Casting:** The molten alloy is cast into ingots or slabs, which will be further processed.

3. **Hot Rolling**
   - **Primary Shaping:** The cast ingots or slabs are heated to a high temperature (above the recrystallization temperature) and then hot rolled into sheets, plates, or bars.
   - **Hot Rolling Process:** This reduces the thickness and refines the microstructure, making the material more uniform and reducing segregation of alloying elements.

 4. **Heat Treatment Process**
   - **Austenitizing:**
     - The steel is heated to a high temperature (typically around 950-1050°C) to transform the structure to austenite (a face-centered cubic phase).
     - **Purpose:** This process dissolves carbides and other precipitates, homogenizing the alloy.
     - **Cooling:** After austenitizing, the steel is rapidly cooled (quenched) to form martensite, a hard, brittle phase.

   - **Tempering:**
     - The quenched martensitic steel is reheated to a lower temperature (typically 600-750°C).
     - **Purpose:** Tempering reduces the brittleness of martensite by allowing some carbon atoms to diffuse out of the martensite phase and form carbides, leading to a balanced combination of hardness, strength, and toughness.

   - **Ageing:**
     - In some cases, the steel is subjected to an additional ageing treatment, where it is held at a moderate temperature for an extended period.
     - **Purpose:** Ageing can further stabilize the microstructure and precipitate secondary phases, such as carbides or intermetallic compounds, which can enhance creep resistance and high-temperature stability.

 5. **Mechanical Working (Optional)**
   - After heat treatment, the steel may undergo further mechanical processing, such as cold rolling, to refine the microstructure and improve surface finish or to produce thinner sheets or more complex shapes.

 6. **Final Inspection and Testing**
   - The final product is subjected to various tests to ensure it meets the required mechanical and chemical properties.
   - **Non-Destructive Testing (NDT):** Methods like ultrasonic testing, radiography, or magnetic particle inspection are used to detect internal flaws.
   - **Mechanical Testing:** Tensile, impact, and hardness tests are conducted to ensure the material meets specifications.
   - **Chemical Analysis:** To confirm that the alloy composition is within the specified limits.

 7. **Surface Treatment and Finishing (Optional)**
   - Depending on the application, the steel may undergo surface treatments such as coating, polishing, or passivation to improve corrosion resistance or appearance.

<h4> <u>1.2.2. Powder Metallurgy Route</u></h4>

1. **Powder Preparation**
   - **Elemental or Pre-Alloyed Powders:** The process begins with either elemental powders (iron, chromium, tungsten, etc.) or pre-alloyed RAFM steel powders. Pre-alloyed powders are typically preferred as they ensure uniform composition.
   - **Powder Mixing:** If elemental powders are used, they are mixed in precise proportions to achieve the desired alloy composition. This step must be done carefully to ensure a homogenous mixture.

2. **Powder Compaction**
   - **Uniaxial Pressing:** The mixed or pre-alloyed powder is compacted in a die using uniaxial pressing to form a "green" part (a compacted but unsintered component).
   - **Cold Isostatic Pressing (CIP):** Alternatively, the powder can be compacted using CIP, where the powder is enclosed in a flexible mold and subjected to uniform pressure from all sides.
   - **Additive Manufacturing (AM):** Powder can also be used in additive manufacturing techniques like Selective Laser Melting (SLM) or Electron Beam Melting (EBM), where the powder is deposited layer by layer and selectively melted to form the desired shape.

3. **Sintering**
   - **High-Temperature Sintering:** The green part is then sintered at high temperatures, typically in a vacuum or controlled atmosphere (like argon or hydrogen) to prevent oxidation. During sintering, the particles bond together, and the material densifies.
   - **Solid-State Sintering:** RAFM steels usually undergo solid-state sintering, where the material remains below its melting point, preserving the fine microstructure necessary for the desired mechanical properties.
   - **Sintering Temperature:** The temperature is carefully controlled to ensure that the material achieves near-full density while maintaining a fine, homogenous microstructure.

4. **Post-Sintering Heat Treatments**
   - After sintering, the part undergoes heat treatments similar to those used in conventional RAFM steel processing:
     - **Austenitizing:** Heating the sintered part to form austenite, followed by quenching to form martensite.
     - **Tempering:** Reheating the part to a lower temperature to relieve stresses and enhance toughness.
     - **Ageing (if required):** Further heat treatment to stabilize the microstructure and precipitate secondary phases.

5. **Hot Isostatic Pressing (HIP)**
   - **HIP Process:** To further densify the material and eliminate any remaining porosity, the sintered part can be subjected to Hot Isostatic Pressing. In HIP, the part is heated and simultaneously subjected to high pressure, which significantly improves the mechanical properties and ensures full density.
   - **Microstructure Refinement:** HIP can also refine the microstructure, improving the toughness and strength of the final product.

6. **Final Machining and Finishing**
   - **Machining:** After sintering and heat treatment, the part may require final machining to achieve precise dimensions and surface finishes.
   - **Surface Treatment:** Additional surface treatments, such as polishing or coating, can be applied depending on the intended application.

7. **Quality Control and Testing**
   - **Non-Destructive Testing (NDT):** The final product is tested using NDT techniques to check for any internal flaws.
   - **Mechanical Testing:** Tensile, impact, hardness, and other tests are performed to ensure the material meets the required specifications.
   - **Microstructural Analysis:** The microstructure is analyzed to ensure it meets the desired standards, particularly the distribution and size of phases like martensite and carbides.

<u> Advantages of Producing RAFM Steel from Powder</u>

- **Improved Microstructure:** Powder metallurgy allows for finer control over the microstructure, leading to enhanced mechanical properties.
- **Reduced Waste:** The process generates less waste compared to traditional casting and machining methods.
- **Complex Shapes:** Powder metallurgy, especially when combined with additive manufacturing, allows for the production of complex shapes that would be difficult or impossible to achieve with traditional methods.
- **Tailored Properties:** The process can be tailored to produce parts with specific properties, such as optimized grain size or precise control over alloy composition.

<u> Challenges </u>

- **Cost:** Powder metallurgy can be more expensive than traditional methods, particularly for large-scale production.
- **Porosity:** Achieving full density and eliminating porosity can be challenging, but techniques like HIP are used to overcome this.
- **Powder Handling:** Handling and processing fine powders require careful control to avoid contamination and ensure consistent quality.

<h4> <u>1.2.3. Non-Traditional Manufacturing Routes</u></h4>

 1. **Mechanical Alloying**
   - **Process:** Mechanical alloying is a solid-state powder processing technique that involves repeated fracturing, welding, and re-welding of powder particles in a high-energy ball mill. This method can produce very fine and homogenous microstructures.
   - **Application:** The process is particularly useful for incorporating hard-to-dissolve elements and achieving ultra-fine grain structures, which can improve the strength and radiation resistance of RAFM steels.
   - **Advantages:** Mechanical alloying can produce alloys with refined microstructures and improved mechanical properties. It can also incorporate elements that are difficult to mix in the liquid state.

 2. **Additive Manufacturing (3D Printing)**
   - **Process:** Additive manufacturing (AM), or 3D printing, involves the layer-by-layer construction of a component from a digital model. Techniques such as Selective Laser Melting (SLM) or Electron Beam Melting (EBM) are used, where metal powders are melted and fused together by a laser or electron beam.
   - **Application:** AM allows for the production of complex shapes that would be challenging to achieve through traditional methods. It is particularly valuable for creating prototypes, customized components, or parts with complex internal structures.
   - **Advantages:** AM offers design flexibility, material efficiency, and the ability to produce complex geometries with tailored microstructures. It also allows for rapid prototyping and on-demand manufacturing.

 3. **Spark Plasma Sintering (SPS)**
   - **Process:** Spark Plasma Sintering (SPS) is a rapid sintering technique where a pulsed electric current is passed through the powder compact while it is subjected to pressure. The process enables rapid heating and cooling, leading to densification at lower temperatures and shorter times compared to conventional sintering.
   - **Application:** SPS can be used to produce RAFM steels with fine microstructures and high densities, which can enhance mechanical properties and radiation resistance. It is particularly useful for fabricating high-performance materials with minimal grain growth.
   - **Advantages:** SPS provides fast processing times, high densification, and the ability to produce fine-grained materials with enhanced properties. It is also capable of preserving the fine microstructures formed during mechanical alloying.

 4. **Severe Plastic Deformation (SPD) Techniques**
   - **Process:** Severe Plastic Deformation (SPD) involves processes such as Equal Channel Angular Pressing (ECAP), High-Pressure Torsion (HPT), or Accumulative Roll Bonding (ARB), where large plastic strains are introduced into the material without significant changes in the cross-sectional area. These processes produce ultrafine-grained materials with enhanced properties.
   - **Application:** SPD techniques can be applied to RAFM steels to produce ultra-fine or nanocrystalline grain structures, which can significantly improve the strength and toughness of the material, as well as its radiation resistance.
   - **Advantages:** SPD can enhance the mechanical properties of RAFM steels by refining the grain size, leading to improved yield strength, toughness, and resistance to irradiation damage.

 5. **Thermomechanical Processing**
   - **Process:** Thermomechanical processing combines mechanical deformation (such as rolling or forging) with controlled thermal treatments (such as annealing). This approach refines the microstructure and improves mechanical properties by controlling the phase transformations during deformation.
   - **Application:** Thermomechanical processing can optimize the grain structure, phase distribution, and carbide precipitation in RAFM steels, leading to improved mechanical properties, such as strength, toughness, and creep resistance.
   - **Advantages:** This method allows for precise control over the microstructure, which can enhance the mechanical properties and radiation resistance of RAFM steels. It also enables the production of components with complex shapes and tailored properties.

 6. **Hot Isostatic Pressing (HIP)**
   - **Process:** Hot Isostatic Pressing (HIP) involves subjecting the material to high temperature and pressure in an inert gas environment, which compacts the material and eliminates porosity. HIP is often used as a post-processing step for parts produced by powder metallurgy or additive manufacturing.
   - **Application:** HIP can be used to densify and homogenize RAFM steels, improving their mechanical properties and reducing defects such as porosity. It is particularly useful for critical components that require high reliability.
   - **Advantages:** HIP enhances the density and homogeneity of the material, leading to improved mechanical properties and reduced likelihood of defects. It is especially beneficial for parts with complex shapes or produced by additive manufacturing.

 7. **Diffusion Bonding**
   - **Process:** Diffusion bonding is a solid-state welding process where two or more components are joined by applying pressure and heat, causing atoms to diffuse across the interface without melting. This method is often used to join dissimilar materials or to produce complex shapes.
   - **Application:** Diffusion bonding can be used to join RAFM steel components with other materials or to fabricate complex structures without the need for melting, thus preserving the microstructure and properties of the material.
   - **Advantages:** Diffusion bonding allows for the creation of joints with high strength and precision, without the issues associated with melting, such as grain coarsening or segregation. It is also useful for producing multi-material components.

<a id="heat_treatment"></a>
<h3> 1.3. Heat Treatment</h3>
For a heat treatment sequence involving initial austenitization followed by a lower temperature tempering, example stages and their effects on the microstructure of ferritic/martensitic steel are as follows:

1. **Austenitizing: 979°C for 2 hours, followed by air cooling**
   - **Purpose**: This stage is aimed at fully austenitizing the steel, converting the initial microstructure (whether ferrite, pearlite, or a mix) to austenite. This high temperature ensures the dissolution of carbides and homogenizes the alloy elements within the steel matrix.

2. **Tempering: 739°C for 4 hours, followed by air cooling**
   - **Purpose**: The second stage is significantly lower than the first and serves to temper the martensitic structure formed after the first air cooling. Tempering at this temperature typically leads to a substantial transformation within the microstructure, focusing more on enhancing toughness and ductility while reducing hardness to a controlled extent compared to higher tempering temperatures.


#### Expected Microstructure

- **Tempered Martensite**: The quick cooling after the initial austenitization forms martensite, which is hard and brittle. The subsequent tempering at 739°C is essential for modifying this martensite. At this temperature, the martensitic structure undergoes significant changes:
  - **Carbide Precipitation**: Finer and more evenly distributed carbides form during this tempering stage. These carbides are crucial for increasing the toughness and wear resistance of the steel.
  - **Relaxation of Martensite**: The brittle martensitic lattice relaxes slightly, reducing internal stresses and thus decreasing the brittleness.
  
- **Potential Bainitic Transformation**: Depending on the specific alloying elements and their concentrations, tempering at this lower temperature (739°C) might also facilitate the formation of lower bainite. Bainite is a plate-like microstructure that offers a beneficial combination of strength and ductility. Its formation would depend significantly on the alloy composition and the actual cooling rate post-tempering.

- **Retained Austenite Stability**: At this lower tempering temperature, any retained austenite from the first cooling is more likely to remain stable or transform into bainite rather than converting into martensite, which can add to the ductility and toughness of the final product.

The image below depicts the expected microstructure of tempered martensitic steel. It shows finely dispersed carbides within a martensitic matrix, typical for steel that has been tempered at lower temperatures.

<center>
<figure>
   <img src="Figures/Tempered_martensite.webp" alt="Steel microstructure", width="80%">
    <figcaption>Fig.1 - Microstructure of tempered martensitic steel. It shows finely dispersed carbides within a martensitic matrix, typical for steel that has been tempered at lower temperatures.</figcaption>
</figure>
    </center>

3. **Aging: 600°C for 5000 hours**
**Long-term aging** at 600°C for 5000 hours is a specific type of annealing used primarily to enhance the stability of ferritic/martensitic steels under prolonged thermal exposure. This process is particularly relevant in power generation and aerospace applications where components may experience elevated temperatures for extended periods.

##### Goals of the Annealing Process
1. **Stabilize the Microstructure**: Continuous exposure at 600°C aims to stabilize the microstructure against changes during future operational use.
2. **Optimize Mechanical Properties**: The process intends to balance ductility, toughness, and strength, making the steel suitable for long-term applications at high temperatures.

#### Expected Microstructural Changes
1. **Precipitation and Growth of Carbides**: At 600°C, you can expect the precipitation of various carbides, such as M<sub>23</sub>C<sub>6</sub> (where M can be Cr, Fe), and their growth or coalescence over the extended period. This affects the steel's hardness and tensile strength.
2. **Formation of Laves Phase**: In some ferritic/martensitic steels, especially those with high alloy content, a Fe<sub>2</sub>Mo-type Laves phase can form, which could influence creep resistance negatively by depleting the matrix of beneficial alloying elements like W and Mo.
3. **Spheroidization of Existing Carbides**: If the material has undergone previous treatments that formed pearlite or other lamellar structures, spheroidization might occur, leading to a more ductile microstructure.

#### Impact on Properties
- **Decrease in Hardness and Strength**: Due to the growth and coalescence of carbides, the material might lose some hardness and tensile strength.
- **Increase in Toughness and Ductility**: The spheroidization and stabilization processes tend to increase material ductility and fracture toughness, which are critical for components that undergo thermal cycling.
- **Potential Decrease in Creep Resistance**: The formation of Laves phases and the growth of large carbides can reduce the creep resistance, an essential factor for high-temperature applications.

<a id="microstructure"></a>
<h3> 1.4. Microstructure</h3>
<center>
<figure>
    <img src="Figures/Eurofer_Grain_Structure.jpg" alt="Orientation image maps from EBSD data" style="width:80%;">
    <figcaption>Fig.2 - Orientation image maps from EBSD data of ODS-Eurofer steel austenitized at different temperatures (60×40 μm², step size 40 nm).(Zilnyk2015)</figcaption>
</figure>

Source: [Zilnyk2015 PDF](https://github.com/Ghoniem-Org/DatabaseSources/blob/main/Steels/RAFM%20Steels/Eurofer/Zilnyk2015--MartensitictransformationinEurofer-97andODS-Eurofersteels.pdf)

 <figure>
    <img src="Figures/Eurofer_Grain_Size.jpg" alt="Grain Size" style="width:80%;">
    <figcaption>Fig.3 - Mean grain size dependence on austenitizing temperature.</figcaption>
</figure>

Source: [Zilnyk2015 PDF](https://github.com/Ghoniem-Org/DatabaseSources/blob/main/Steels/RAFM%20Steels/Eurofer/Zilnyk2015--MartensitictransformationinEurofer-97andODS-Eurofersteels.pdf)

 <figure>
    <img src="Figures/Eurofer_precipitation.jpg" alt="Eurofer Precipitates" style="width:80%;">
    <figcaption>Fig.4 - The time-temperature precipitation diagram shows the conditions for the formation of Laves and Z-phases. (Klimenikov2023)</figcaption>
</figure>

Source: [Klimenkov2023](https://github.com/Ghoniem-Org/DatabaseSources/blob/main/Steels/RAFM%20Steels/Eurofer/Klimenkov2023--Evolution%20of%20the%20EUROFER97%20microstructure%20during%20thermal%20treatment%20up%20to%20122%2C000%20h.pdf)
</center>

<a id="product"></a>
<h3> 1.5. Manufacturers and Product Forms</h3>

**1. Saarschmiede GmbH Freiformschmiede, GermanySaarschmiede GmbH Freiformschmiede, Germany** [Saarsschmiede](https://www.saarschmiede.com/ssf/en/index.shtml)
In 2015, F4E signed the contract for the production of 27 tonnes of EUROFER97, forged in the form of plates and bars by German contractor Saarschmiede and Austrian sub-contractor voestalpine BÖHLER Bleche GmbH & Co KG [Boeler Bleche](https://www.voestalpine.com/bohler-bleche/en/). The steel has been used for Europe’s TBMs fabrication development activities, managed by F4E in collaboration with French partners Framatome and CEA, with the spare material stored in Poland. The material was manufactured in the form of special plates and bars of various thicknesses from 1.2 to 45 mm. A total of approximately 27 tonnes were manufactured in the form of special plates and bars of various thicknesses from 1.2 to 45 mm. 

Following the signature of the Europe-Korea partnership in 2023, the parties decided to also go with EUROFER97 as a first structure for the joint TBM. F4E is providing 40% of the in-kind contributions for the project, including the procurement of the steel, with Korea putting in 60%.n 2015, F4E signed the contract for the production of 27 tonnes of EUROFER97, forged in the form of plates and bars by German contractor Saarschmiede and Austrian sub-contractor Boehler Bleche. The steel has been used for Europe’s TBMs fabrication development activities, managed by F4E in collaboration with French partners Framatome and CEA, with the spare material stored in Poland. [F4E Eurofer97](https://fusionforenergy.europa.eu/news/f4e-purchases-27-tonnes-of-eurofer97-for-test-blanket-modules-mock-ups)

Following the signature of the Europe-Korea partnership in 2023, the parties decided to also go with EUROFER97 as a first structure for the joint TBM. F4E is providing 40% of the in-kind contributions for the project, including the procurement of the steel, with Korea putting in 60%. An image showing typical bars, sheets, and plates of Eurofer97 is shown in Fig. 5 below.

<center>
<figure>
    <img src="Figures/Eurofer97_products.WEBP" alt="Eurofer Products" style="width:80%;">
    <figcaption>Fig.5 - typical bars, sheets, and plates of Eurofer97 typical bars, sheets, and plates of Eurofer97. )</figcaption>
</figure></center>

<a id="tag"></a>
<h3> 1.6. Material Tag</h3>
The chemical compositions of various low-activation steels of elements that are present at a concentration of 1% or more are given below.

**1. Clam steels**
- **Chromium (Cr):** 8.5-9.5%
- **Tungsten (W):** 1.0-1.4%
- **Vanadium (V):** 0.15-0.25%
- **Carbon (C):** 0.08-0.12%
- **Manganese (Mn):** 0.4-0.8%
- **Silicon (Si):** 0.1-0.5%

**2. F82H:**
- **Chromium (Cr):** 7.8-8.2%
- **Molybdenum (Mo):** 0.9-1.1%
- **Wolfram (W):** 1.8-2.2%
- **Vanadium (V):** 0.18-0.24%
- **Carbon (C):** 0.08-0.12%
- **Manganese (Mn):** 0.4-0.7%
- **Silicon (Si):** 0.15-0.35%

**3. EUROFER:**
- **Chromium (Cr):** 8.0-9.0%
- **Tungsten (W):** 1.0-1.2%
- **Vanadium (V):** 0.10-0.20%
- **Carbon (C):** 0.10-0.14%
- **Manganese (Mn):** 0.4-0.8%
- **Silicon (Si):** Max 0.25%

**4. Korean Reduced Activation Ferritic/Martensitic (K-RAFM) Steel:**
- **Chromium (Cr):** ~9%
- **Tungsten (W):** ~1%
- **Carbon (C):** ~0.1%
- **Manganese (Mn):** ~0.6%
- **Vanadium (V):** ~0.2%
- **Silicon (Si):** ~0.25%
- **Niobium (Nb):** ~0.1%

In all these variations, we have a total of 9 elements: Cr, W, Mo, Nb, V, Ta, C, Mn, Si. If we assign the concentration (per cent) as a unique identifier, we would have strings like this: Cr9W1Mo0Nb1V2C0.1Mn0.6Si0.25 to describe K-RAFM.  However, the mechanical properties are determined by the heat treatment as well. We use three designations for that: Austenitizing (Au), Tempering (T), and Ageing (A).  Each designation is followed by the temperature ($^\circ$C) and time (hr.)  This produces another string for heat treatment, as: Au979-2T739-4A600-5000.  If the material is irradiated, another group of parameters are required.  We selct those as the irradiation dose (dpa) and the helium content (appm).  Thus, another string would produce D50He500 that describes the irradiation condition. Finally, the operational temperature has to be specified, and this would be in ($^\circ$C) as: T500, for example.  The full label of the CEA heat of Eurofer would then be composed on four concatenated sublabels, one for composition C(), one for heat treatment HT(), one for irradiation IR(), one for the mean grain size (G) in ASTM# = $2.8854\ln(320/L)$, where L is the mean grain size in $\mu$m, and finally one for operating temperature T().  The following label is for the CEA heat with reported heat treatment, with a mean grain size of 5 $\mu$m for the unirradiated conditions, and at a temperature of 500 $^\circ$C.:

<div style="text-align: center;">
    <div style="border: 1px solid black; display: inline-block;">
        C(Cr9.2W1.2Mo0Nb0V0.2Ta0.14C0.1Mn0.5Si0)/HT(Au979-2T739-4A600-5000)/G(12)/IR(D0He0)/T(500)
    </div>
</div>

To produce a unique encripted tag for each material, we would have to develop a "dictionary" for the "tokens" that constitute the unique material. Each token would conatin digits or letters.

```
data = {
    "C": {
        "Cr": 920,
        "W": 120,
        "Mo": 0,
        "Nb": 0,
        "V": 20,
        "Ta":140,
        "C": 10,
        "Mn": 50,
        "Si": 0
    },
    "HT": {
        "Au": "979-2",
        "T": "739-4",
        "A": "600-5000"
    },
    "G": 12,
    "IR": {
        "D": 0,
        "He": 0
    },
    "T": 500
}

# Function to extract numbers and corresponding names from the dictionary
def extract_numbers_and_names(data, parent_key=''):
    numbers = []
    names = []

    for key, value in data.items():
        full_key = f"{parent_key}{key}" if parent_key else key
        if isinstance(value, dict):
            nums, nms = extract_numbers_and_names(value, full_key)  # Recursively process nested dictionaries
            numbers.extend(nums)
            names.extend(nms)
        elif isinstance(value, (int, float, str)):
            if isinstance(value, str):
                split_values = value.split('-')  # Split strings like "979-2"
                numbers.extend(split_values)
                names.extend([full_key] * len(split_values))
            else:
                numbers.append(str(value))
                names.append(full_key)

    return numbers, names

# Generate the string of numbers and the corresponding name list
numbers_list, names_list = extract_numbers_and_names(data)
numbers_string = ''.join(numbers_list)

print("Numbers String:", numbers_string)
print("Corresponding Names:", names_list)
```

Numbers String: 9201200020140105009792739460050001200500
Corresponding Names: ['CCr', 'CW', 'CMo', 'CNb', 'CV', 'CTa', 'CC', 'CMn', 'CSi', 'HTAu', 'HTAu', 'HTT', 'HTT', 'HTA', 'HTA', 'G', 'IRD', 'IRHe', 'T']

```
from Utilities_modelingV2 import * 
from Utilities_plotsV2 import *
import pandas as pd

global fsize, msize, material_name, excel_filename, data_colors, data_marker_sizes, data_labels

excel_filename = 'Eurofer_data.xlsx'  # Excel spreadsheet and material name strings
fsize = 10                            # font size
msize = 16                            # marker size
material_name = "Eurofer"             # material label


# # Load the data from the Excel file
# load_data(excel_filename, material_property, header_rows_list=[1, 3], num_data_rows=8, room_temp=293)

# 3rd argument is header_rows_list, containing a minimum of 1 and a maximum of 2 row integers
# Denotes what rows to consider in constructing variable names -
# If two row integers are given, then the first row (e.g. material name) is used as a prefix,
# while the second row (e.g. indepedent or dependent variable) is used as a suffix.
# If two row integers are given, it is assume that the format is:
# |                  Material Name 1              |   ...   |                  Material Name n              |
# | Independent variable 1 | Dependent variable 1 |   ...   | Independent variable n | Dependent variable n |

# If only one row integers are given, it is assume that the format is:
# | Independent variable 1 | Dependent variable 1 |   ...   | Independent variable n | Dependent variable n |

# Row integers start counting from 1 like in an Excel spreadsheet.

# 4th argument is num_data_rows, which is how many rows contain data.
```

<a id="section-2"></a>
<h2>Section 2: Thermophysical Properties</h2>

<a id="density"></a>
<h3>2.1. Density</h3>

```
material_property = 'Eurofer_density' # Load excel data for desired property name"
x_axis='Temperature [K]'
y_axis=r'$\rho$ [Kg/m$^3$]'
data_colors = ['green', 'red', 'magenta', 'blue', 'cyan', 'black']
data_labels = ['Tavassoli2004a']
 
var_names, variables=load_data(excel_filename, material_property, header_rows_list=[1, 3], num_data_rows=7, room_temp=293)
display(pd.DataFrame(temp_data))

# Temperature range and initializations
T = np.arange(300, 1000, 10)
n = len(T)

print(var_names)

# Concatenate and sort data for fitting
variables = [globals()[var_name] for var_name in var_names]
vars_x = variables[::2] 
vars_y = variables[1::2]
T_fit, rho_fit = concatenate_and_sort(vars_x, vars_y)
x_data_list = [x for x in vars_x]
y_data_list = vars_y
data_marker_sizes = [msize] * len(x_data_list)

fit_result = get_model_fit_and_print_it(T_fit, rho_fit, fit_func='poly', poly_deg=2,\
    material_name=material_name, property_name=material_property, eq_digits=4, print_bool=True)


custom_multi_plot(x_data_list, y_data_list, title=material_property, scale='linear', \
                  x_label=x_axis, y_label=y_axis, xlim=[290, 1000], ylim=[0, 10000],fit_line_widths=[2], \
                  legend_loc='lower left', legend_num_cols=2)

plot_fit_and_conf(T_fit, rho_fit, fit_result, sigma=2, legend=True, legend_font_size=fsize, \
                  legend_loc='lower left', legend_num_cols=2, fit_line_color='red', \
                  pred_int_fill_color='grey', conf_int_fill_color='blue')
```

   EUROFER97TempK  EUROFER97DensityKg_m_3
0             293                    7750
1             373                    7728
2             473                    7699
3             573                    7666
4             673                    7633
5             773                    7596
6             873                    7558

Data Source:[Tavassoli 2004](https://github.com/ZapOrg/ZapRepo/blob/main/RAFM%20Steels/Eurofer/Tavassoli2004--Fusion%20Demo%20Interim%20Structural%20Design%20Criteria%20(DISDC).pdf.pdf)

<a id=diffusivity></a>
<h3>2.2. Thermal Diffusivity</h3>

```
material_property = 'Eurofer_diffusivity' # Load excel data for desired property name"
x_axis='Temperature [K]'
y_axis=r'$\alpha$ [cm$^2$/s]'
data_labels = ['Mergia']


load_data(excel_filename, material_property, header_rows_list=[1, 3], num_data_rows=8)
display(pd.DataFrame(temp_data))

# Temperature range and initializations
T = np.arange(300, 1000, 10)
n = len(T)

print(var_names)

# Concatenate and sort data for fitting
variables = [globals()[var_name] for var_name in var_names]
vars_x = variables[::2] 
vars_y = variables[1::2]

T, Diff = concatenate_and_sort(vars_x, vars_y)

x_data_list = [x for x in vars_x]
y_data_list = vars_y
data_marker_sizes = [msize] * len(x_data_list)


fit_result = get_model_fit_and_print_it(T, Diff, fit_func='poly', poly_deg=3,\
    material_name=material_name, property_name=material_property, eq_digits=4, print_bool=True)

custom_multi_plot(x_data_list, y_data_list, title=material_property, scale='linear', \
                  data_labels=data_labels, fit_labels=None, data_colors=data_colors, \
                  fit_colors=None, data_marker_sizes=data_marker_sizes,\
                  x_label=x_axis, y_label=y_axis, xlim=[290, 1000], ylim=[0, 0.1],fit_line_widths=[2], \
                  legend_loc='lower left', legend_num_cols=2)

plot_fit_and_conf(T, Diff, fit_result, sigma=2, legend=True, legend_font_size=fsize, legend_loc='lower left', legend_num_cols=2,\
                  fit_line_color='red', pred_int_fill_color='grey', conf_int_fill_color='blue')
```

<a id=cp></a>
<h3>2.3. Specific Heat</h3>

```
material_property = 'Eurofer_specific_heat' # Load excel data for desired property name"
x_axis='Temperature [K]'
y_axis=r'C$_p$ [J/Kg.K]'
load_data(excel_filename, material_property, header_rows_list=[1, 3], num_data_rows=24)

df=pd.DataFrame(temp_data)
display(df)

# Temperature range and initializations
T = np.arange(300, 1000, 10)
n = len(T)

print(var_names)

# Concatenate and sort data for fitting
variables = [globals()[var_name] for var_name in var_names]
vars_x = variables[::2] 
vars_y = variables[1::2]

T, cp = concatenate_and_sort(vars_x, vars_y)

x_data_list = [x for x in vars_x]
y_data_list = vars_y
data_marker_sizes = [msize] * len(x_data_list)
data_labels = ['Mergia','Chun']

fit_result = get_model_fit_and_print_it(T, cp, fit_func='poly', poly_deg=5,\
    material_name=material_name, property_name=material_property, eq_digits=4, print_bool=True)

custom_multi_plot(x_data_list, y_data_list, title=material_property, scale='linear', \
                  data_labels=data_labels, fit_labels=None, data_colors=data_colors, \
                  fit_colors=None, data_marker_sizes=data_marker_sizes, x_label=x_axis, \
                  y_label=y_axis, xlim=[290, 1000], ylim=[0, 1200],fit_line_widths=[2], \
                  legend_loc='lower left', legend_num_cols=2)


plot_fit_and_conf(T, cp, fit_result, sigma=2, legend=True, legend_font_size=fsize, legend_loc='lower left', legend_num_cols=2,\
                  fit_line_color='red', pred_int_fill_color='grey', conf_int_fill_color='blue')
```

```
# # Load excel data for desired property name
material_property = "Eurofer_conductivity"
x_axis = 'Temperature [K]'
y_axis = 'k [W/m.k]'
load_data(excel_filename, material_property, header_rows_list=[1, 3], num_data_rows=16, room_temp=293)
#Temperature range and initializations
T_fit = np.arange(300, 1000, 1)
n = len(T_fit)
print(var_names)

# Concatenate and sort data for fitting
variables = [globals()[var_name] for var_name in var_names]
vars_x = variables[::2] 
vars_y = variables[1::2]

T, k = concatenate_and_sort(vars_x, vars_y)

x_data_list = [x for x in vars_x]
y_data_list = vars_y
data_colors = ['green', 'red', 'magenta', 'blue', 'cyan', 'black']
data_marker_sizes = [msize] * len(x_data_list)
data_labels = ['Mergia','Chun']

fit_result = get_model_fit_and_print_it(T, k, fit_func='poly', poly_deg=5,\
    material_name=material_name, property_name=material_property, eq_digits=4, print_bool=True)

k_fit = fit_result.eval(x=T_fit)

custom_multi_plot(x_data_list, y_data_list,
                  x_label=x_axis, y_label=y_axis, title=material_property,
                  scale='linear', font_size=fsize, xlim=[290, 1000], ylim=[0, 40], 
                  grid=True, legend=True, data_labels=data_labels, fit_labels=None,
                  data_colors=data_colors, fit_colors=None, data_marker_sizes=data_marker_sizes, 
                  fit_line_widths=[2], x_label_font_size=fsize, y_label_font_size=fsize, title_font_size=fsize,\
                  legend_font_size=fsize, legend_loc='lower left', legend_num_cols=2)

plot_fit_and_conf(T, k, fit_result, sigma=2, legend=True, legend_font_size=fsize, legend_loc='lower left', legend_num_cols=2,\
                  fit_line_color='red', pred_int_fill_color='grey', conf_int_fill_color='blue')
```

```

```

```

```

```

```
