Repository: Ghoniem-Org/DatabaseCodes

File: Jupyter/Eurofer.ipynb (part 1 of 2)
# Eurofer Properties Database

## Table of Contents
- [Abstract](#abstract)
- [Introduction](#introduction)
- [Section 1: Manufacturing & Heat Treatment](#section-1)
  - [1.1. Composition](#composition)
  - [1.2. Heat Treatment](#heat_treatment)
  - [1.3. Microstructure](#microstructure)
  - [1.4. Product Forms](#forms)
- [Section 2: Thermo-physical Properties](#section-2)
  - [2.1. Density](#density)
  - [2.2. Thermal Diffusivity](#diffusivity)
  - [2.3. Specific Heat](#cp)
  - [2.4. Thermal Conductivity](#conductivity)
  - [2.5. Coefficient of Thermal Expansion](#expansion)
  - [2.6. Thermal Emissivity](#emissivity)
  - [2.7. Electrical Resistivity](#resistivity)
  - [2.8. Magnetic Properties](#magnetic)
  - [2.9. Elastic Properties](#elastic)
- [Section 3: Mechanical Properties](#mechanical)

<a id="abstract"></a>
<h2 style="text-align: center;">Abstract</h2>
<p style="text-align: justify;">
We present a comprehensive database for the ferritic-martensitic steel Eurofer97.  The database is intended to assist in the mechanical design of components manufactured from reduced activation 9 Cr steels (e.g. Eurofer97), in particular, in a fusion reactor power source.  The database is classified into three main categories: (1) fabrication and microstructure, (2) thermophysical properties, and (3) mechanical properties.  The effects of irradiation (both neutron and ion) on the properties of Eurofer are also discussed. Data for each property is collected from various sources available in the public domain.  The sources of data are given together with links to the original publication for verification or corrections. Various functional forms are developed to describe the properties of Eurofer97 as a function of temperature, and if available, as a function of the irradiation dose.
</p>

<a id="introduction"></a>
<h2>Introduction</h2>

<a id="section-1"></a>
<h2>Section 1: Manufacturing & Heat Treatment</h2>
<a id="composition"></a>
<h3> 1.1. Composition</h3>

<table border="1">
    <tr>
        <th>Specification</th>
        <th>Producer analysis, heat 83699/83698 (Ø100 mm/14 mm)</th>
        <th>IMF analysis, heat 83698, 1.5 mm plate</th>
        <th>CEA analysis, 3 heats, 5 sizes</th>
    </tr>
    <tr>
        <td>Cr</td>
        <td>8.50-9.50</td>
        <td>8.87/8.82</td>
        <td>9.21</td>
        <td>8.68-9.04</td>
    </tr>
    <tr>
        <td>C</td>
        <td>0.09-0.12</td>
        <td>0.12/0.11</td>
        <td>0.104</td>
        <td>0.092-0.117</td>
    </tr>
    <tr>
        <td>Mn</td>
        <td>0.20-0.60</td>
        <td>0.42/0.47</td>
        <td>0.502</td>
        <td>0.41-0.50</td>
    </tr>
    <tr>
        <td>V</td>
        <td>0.15-0.25</td>
        <td>0.19/0.20</td>
        <td>0.204</td>
        <td>0.17-0.19</td>
    </tr>
    <tr>
        <td>W</td>
        <td>1.0-1.2</td>
        <td>1.10/1.09</td>
        <td>1.148</td>
        <td>1.03-1.26</td>
    </tr>
    <tr>
        <td>Ta</td>
        <td>0.05-0.09</td>
        <td>0.14/0.13</td>
        <td>0.14</td>
        <td>0.10-0.15</td>
    </tr>
    <tr>
        <td>N2</td>
        <td>0.015-0.045</td>
        <td>0.018/0.020</td>
        <td>0.0234</td>
        <td>0.018-0.0226</td>
    </tr>
    <tr>
        <td>O2</td>
        <td>max. 0.01</td>
        <td>0.0013/0.0010</td>
        <td><0.001</td>
        <td>0.0005-0.0011</td>
    </tr>
    <tr>
        <td>P</td>
        <td>max. 0.005</td>
        <td>0.004/0.005</td>
        <td><0.04</td>
        <td>0.011-0.013</td>
    </tr>
    <tr>
        <td>S</td>
        <td>max. 0.005</td>
        <td>0.003/0.004</td>
        <td>0.004</td>
        <td><0.003</td>
    </tr>
    <tr>
        <td>B</td>
        <td>max. 0.001*)</td>
        <td><0.0005/0.001</td>
        <td><0.01</td>
        <td><0.001</td>
    </tr>
    <tr>
        <td>Ti</td>
        <td>max. 0.01</td>
        <td>0.008/0.005</td>
        <td>0.004</td>
        <td>0.001-0.005</td>
    </tr>
    <tr>
        <td>Nb</td>
        <td>max. 0.001*)</td>
        <td><0.0010/0.0016</td>
        <td>12 ppm</td>
        <td><20 ppm</td>
    </tr>
    <tr>
        <td>Mo</td>
        <td>max. 0.005*)</td>
        <td><0.0010/0.0010</td>
        <td><8</td>
        <td><20-100</td>
    </tr>
    <tr>
        <td>Ni</td>
        <td>max. 0.005*)</td>
        <td><0.007/0.0200</td>
        <td>214</td>
        <td>400-600</td>
    </tr>
    <tr>
        <td>Cu</td>
        <td>max. 0.005*)</td>
        <td>0.022/0.0016</td>
        <td>35</td>
        <td>30-400</td>
    </tr>
    <tr>
        <td>Al</td>
        <td>max. 0.01*)</td>
        <td>0.008/0.009</td>
        <td>51</td>
        <td>30-40</td>
    </tr>
    <tr>
        <td>Si</td>
        <td>max. 0.05*)</td>
        <td>0.07/0.04</td>
        <td>430</td>
        <td>300-600</td>
    </tr>
    <tr>
        <td>Co</td>
        <td>max. 0.005*)</td>
        <td>0.004/0.006</td>
        <td>67</td>
        <td>80-200</td>
    </tr>
    <tr>
        <td>As+Sn+Sb+Zr</td>
        <td>max. 0.05</td>
        <td><0.015/0.015</td>
        <td> </td>
        <td><65-145</td>
    </tr>
</table>

<a id="heat_treatment"></a>
<h3> 1.2. Heat Treatment</h3>
For a heat treatment sequence involving initial austenitization followed by a lower temperature tempering, example stages and their effects on the microstructure of ferritic/martensitic steel are as follows:

1. **Austenitizing: 979°C for 2 hours, followed by air cooling**
   - **Purpose**: This stage is aimed at fully austenitizing the steel, converting the initial microstructure (whether ferrite, pearlite, or a mix) to austenite. This high temperature ensures the dissolution of carbides and homogenizes the alloy elements within the steel matrix.

2. **Tempering: 739°C for 4 hours, followed by air cooling**
   - **Purpose**: The second stage is significantly lower than the first and serves to temper the martensitic structure formed after the first air cooling. Tempering at this temperature typically leads to a substantial transformation within the microstructure, focusing more on enhancing toughness and ductility while reducing hardness to a controlled extent compared to higher tempering temperatures.


#### Expected Microstructure

- **Tempered Martensite**: The quick cooling after the initial austenitization forms martensite, which is hard and brittle. The subsequent tempering at 739°C is essential for modifying this martensite. At this temperature, the martensitic structure undergoes significant changes:
  - **Carbide Precipitation**: Finer and more evenly distributed carbides form during this tempering stage. These carbides are crucial for increasing the toughness and wear resistance of the steel.
  - **Relaxation of Martensite**: The brittle martensitic lattice relaxes slightly, reducing internal stresses and thus decreasing the brittleness.
  
- **Potential Bainitic Transformation**: Depending on the specific alloying elements and their concentrations, tempering at this lower temperature (739°C) might also facilitate the formation of lower bainite. Bainite is a plate-like microstructure that offers a beneficial combination of strength and ductility. Its formation would depend significantly on the alloy composition and the actual cooling rate post-tempering.

- **Retained Austenite Stability**: At this lower tempering temperature, any retained austenite from the first cooling is more likely to remain stable or transform into bainite rather than converting into martensite, which can add to the ductility and toughness of the final product.

The image below depicts the expected microstructure of tempered martensitic steel. It shows finely dispersed carbides within a martensitic matrix, typical for steel that has been tempered at lower temperatures.


<figure>
   <img src="Eurofer/Figures/Tempered_martensite.webp" alt="Steel microstructure", width="80%">
    <figcaption>Fig.1 - Microstructure of tempered martensitic steel. It shows finely dispersed carbides within a martensitic matrix, typical for steel that has been tempered at lower temperatures.</figcaption>
</figure>

3. **Aging: 600°C for 5000 hours**
**Long-term aging** at 600°C for 5000 hours is a specific type of annealing used primarily to understand and enhance the stability of ferritic/martensitic steels under prolonged thermal exposure. This process is particularly relevant in power generation and aerospace applications where components may experience elevated temperatures for extended periods.

##### Goals of the Annealing Process
1. **Stabilize the Microstructure**: Continuous exposure at 600°C aims to stabilize the microstructure against changes during future operational use.
2. **Optimize Mechanical Properties**: The process intends to balance ductility, toughness, and strength, making the steel suitable for long-term applications at high temperatures.

#### Expected Microstructural Changes
1. **Precipitation and Growth of Carbides**: At 600°C, you can expect the precipitation of various carbides, such as M<sub>23</sub>C<sub>6</sub> (where M can be Cr, Fe), and their growth or coalescence over the extended period. This affects the steel's hardness and tensile strength.
2. **Formation of Laves Phase**: In some ferritic/martensitic steels, especially those with high alloy content, a Fe<sub>2</sub>Mo-type Laves phase can form, which could influence creep resistance negatively by depleting the matrix of beneficial alloying elements like W and Mo.
3. **Spheroidization of Existing Carbides**: If the material has undergone previous treatments that formed pearlite or other lamellar structures, spheroidization might occur, leading to a more ductile microstructure.

#### Impact on Properties
- **Decrease in Hardness and Strength**: Due to the growth and coalescence of carbides, the material might lose some hardness and tensile strength.
- **Increase in Toughness and Ductility**: The spheroidization and stabilization processes tend to increase material ductility and fracture toughness, which are critical for components that undergo thermal cycling.
- **Potential Decrease in Creep Resistance**: The formation of Laves phases and the growth of large carbides can reduce the creep resistance, an essential factor for high-temperature applications.

<a id="microstructure"></a>
<h3> 1.3. Microstructure</h3>

<figure>
    <img src="Eurofer/Figures/Eurofer_Grain_Structure.jpg" alt="Orientation image maps from EBSD data" style="width:80%;">
    <figcaption>Fig.2 - Orientation image maps from EBSD data of ODS-Eurofer steel austenitized at different temperatures (60×40 μm², step size 40 nm).</figcaption>
</figure>

 <figure>
    <img src="Eurofer/Figures/Eurofer_Grain_Size.jpg" alt="Grain Size" style="width:80%;">
    <figcaption>Fig.3 - Mean grain size dependence on austenitizing temperature.</figcaption>
</figure>

Source of Figures:

<a id="product"></a>
<h3> 1.4. Product Forms</h3>

<a id="section-2"></a>
<h2>Section 2: Thermophysical Properties</h2>

```
%load_ext autoreload
%autoreload 2

import sys
sys.path.append('/path/to/Utilities')

from Utilities.models_1_1 import *
from Utilities.plots_1_2 import *


excel_filename = 'Eurofer/Eurofer_data.xlsx'
material_name = "Eurofer"

# Temperature range and initializations
T = np.arange(300, 1000, 10)
n = len(T)
RT = 273
f_size = 10
legend_size = 6
m_size = 100
```

<a id="density"></a>
<h3>2.1. Density</h3>

```
# Load excel data for desired property name
material_property = "Eurofer_density"
var_names, variables, dataframe = load_data(excel_filename, material_property, header_rows_list=[1, 3], num_data_rows=7)

x_label = 'Temperature [K]'
y_label = r'$\rho$ [Kg/m$^3$]'
x_lim = [290, 1000]
y_lim = [0, 10000]
data_labels = ['Tavassoli2004a']

# Concatenate and sort data for fitting
vars_x = variables[::2] 
vars_y = variables[1::2]
T_data, Y_data = concatenate_and_sort(vars_x, vars_y)
x_data_list = [x for x in vars_x]
y_data_list = vars_y

# Fit the data
p = [1, 1, 1, 1]
fit_result = get_model_fit_and_print_it(T_data, Y_data, fit_func='poly', param_initials=p, method='leastsq',\
    material_name=material_name, property_name=material_property, eq_digits=4, print_bool=True)
print(m_size)
plot_data(x_data_list, y_data_list, T, fit_result, f_size, m_size,\
          x_label, y_label, x_lim, y_lim, data_labels,\
          title=material_property + " of " + material_name)
```

   EUROFER97TempK  EUROFER97DensityKg_m_3
0             293                    7750
1             373                    7728
2             473                    7699
3             573                    7666
4             673                    7633
5             773                    7596
6             873                    7558

[[Model]]
    Model(polynomial)
[[Fit Statistics]]
    # fitting method   = leastsq
    # function evals   = 16
    # data points      = 7
    # variables        = 4
    chi-square         = 0.93153508
    reduced chi-square = 0.31051169
    Akaike info crit   = -6.11782107
    Bayesian info crit = -6.33418047
    R-squared          = 0.99996842
[[Variables]]
    c0:  7815.18138 +/- 7.14476317 (0.09%) (init = 1)
    c1: -0.18035419 +/- 0.04145810 (22.99%) (init = 1)
    c2: -1.5050e-04 +/- 7.4870e-05 (49.75%) (init = 1)
    c3:  2.2447e-08 +/- 4.2592e-08 (189.75%) (init = 3)
[[Correlations]] (unreported correlations are < 0.100)
    C(c2, c3) = -0.9962
    C(c1, c2) = -0.9950
    C(c0, c1) = -0.9933
    C(c1, c3) = +0.9828
    C(c0, c2) = +0.9777
    C(c0, c3) = -0.9575

100

Data Source:[Tavassoli 2004](https://github.com/ZapOrg/ZapRepo/blob/main/RAFM%20Steels/Eurofer/Tavassoli2004--Fusion%20Demo%20Interim%20Structural%20Design%20Criteria%20(DISDC).pdf.pdf)

<a id=diffusivity></a>
<h3>2.2. Thermal Diffusivity</h3>

```
material_property = "Eurofer_diffusivity"
var_names, variables, dataframe = load_data(excel_filename, material_property, header_rows_list=[1, 3], num_data_rows=8)
x_label = 'Temperature [K]'
y_label = r'$Diffusivity$ cm$^2$/s]'
x_lim = [290, 1000]
y_lim = [0, 0.1]
data_labels = ['Mergia']


# Concatenate and sort data for fitting
vars_x = variables[::2] 
vars_y = variables[1::2]
T_data, Y_data = concatenate_and_sort(vars_x, vars_y)
x_data_list = [x for x in vars_x]
y_data_list = vars_y
data_marker_sizes = [m_size] * len(x_data_list)

# Fit the data
p = [1, 1, 1, 1]
fit_result = get_model_fit_and_print_it(T_data, Y_data, fit_func='poly', param_initials=p, method='leastsq',\
    material_name=material_name, property_name=material_property, eq_digits=3, print_bool=True)

plot_data(x_data_list, y_data_list, T, fit_result, f_size, m_size,\
          x_label, y_label, x_lim, y_lim, data_labels,\
          title=material_property + " of " + material_name)
```

   EUROFER97MergiaTempK  EUROFER97MergiaThermalDiffusivityCoefcm2/s
0            295.595855                                    0.081641
1            322.797927                                    0.080790
2            373.316062                                    0.077536
3            472.797927                                    0.075784
4            573.056995                                    0.070729
5            673.316062                                    0.064822
6            772.797927                                    0.058014
7            873.056995                                    0.050256

[[Model]]
    Model(polynomial)
[[Fit Statistics]]
    # fitting method   = leastsq
    # function evals   = 16
    # data points      = 8
    # variables        = 4
    chi-square         = 2.4812e-06
    reduced chi-square = 6.2029e-07
    Akaike info crit   = -111.889799
    Bayesian info crit = -111.572033
    R-squared          = 0.99725225
[[Variables]]
    c0:  0.08964800 +/- 0.01017097 (11.35%) (init = 1)
    c1: -2.8541e-05 +/- 5.9295e-05 (207.75%) (init = 1)
    c2:  1.2037e-08 +/- 1.0716e-07 (890.27%) (init = 1)
    c3: -3.5759e-11 +/- 6.0929e-11 (170.38%) (init = 3)
[[Correlations]] (unreported correlations are < 0.100)
    C(c2, c3) = -0.9965
    C(c1, c2) = -0.9957
    C(c0, c1) = -0.9950
    C(c1, c3) = +0.9847
    C(c0, c2) = +0.9822
    C(c0, c3) = -0.9646

<a id=cp></a>
<h3>2.3. Specific Heat</h3>

```
material_property = "Eurofer_specific_heat"
var_names, variables, dataframe = load_data(excel_filename, material_property, header_rows_list=[1, 3], num_data_rows=24)
x_label = 'Temperature [K]'
y_label = r'Specific Heat [J/Kg.K]'
x_lim = [290, 1000]
y_lim = [0, 1200]
data_labels = ['Mergia','Chun']


# Concatenate and sort data for fitting?
vars_x = variables[::2] 
vars_y = variables[1::2]
T_data, Y_data = concatenate_and_sort(vars_x, vars_y)
x_data_list = [x for x in vars_x]
y_data_list = vars_y
data_marker_sizes = [m_size] * len(x_data_list)

# Fit the data
p = [1, 1, 1, 1]
fit_result = get_model_fit_and_print_it(T_data, Y_data, fit_func='poly', param_initials=p, method='leastsq',\
    material_name=material_name, property_name=material_property, eq_digits=3, print_bool=True)

plot_data(x_data_list, y_data_list, T, fit_result, f_size, m_size,\
          x_label, y_label, x_lim, y_lim, data_labels,\
          title=material_property + " of " + material_name)
```

    EUROFER97MergiaTempK  EUROFER97MergiaSpecificHeatJ/kgK  EUROFER97TempK  \
0             296.103896                        448.395379       293.54795   
1             322.727273                        461.489089       326.42466   
2             348.051948                        475.353017       373.00000   
3             373.376623                        485.365854       425.05479   
4             398.051948                        496.148909       474.36986   
5             423.376623                        504.621309       523.68493   
6             447.402597                        513.863928       573.00000   
7             472.727273                        521.566110       622.31507   
8             498.051948                        530.038511       671.63014   
9             522.727273                        536.970475       723.68493   
10            548.051948                        544.672657       773.00000   
11            572.727273                        550.834403       822.31507   
12            598.051948                        556.996149       871.63014   
13            622.727273                        565.468549       920.94521   
14            648.051948                        573.170732       973.00000   
15            673.376623                        583.953787             NaN   
16            698.051948                        597.047497             NaN   
17            722.727273                        611.681643             NaN   
18            747.402597                        628.626444             NaN   
19            773.376623                        655.584082             NaN   
20            797.402597                        687.163030             NaN   
21            822.727273                        721.052632             NaN   
22            847.402597                        764.184852             NaN   
23            872.727273                        801.155327             NaN   

    EUROFER97SpecificHeatJ/kgK  
0                    454.68159  
1                    467.34914  
2                    488.52065  
3                    509.65287  
4                    522.20258  
5                    543.35445  
6                    551.60308  
7                    572.75495  
8                    585.30466  
9                    610.73796  
10                   653.39520  
11                   721.85889  
12                   803.22581  
13                   901.79702  
14                  1026.15505  
15                         NaN  
16                         NaN  
17                         NaN  
18                         NaN  
19                         NaN  
20                         NaN  
21                         NaN  
22                         NaN  
23                         NaN

[[Model]]
    Model(polynomial)
[[Fit Statistics]]
    # fitting method   = leastsq
    # function evals   = 16
    # data points      = 39
    # variables        = 4
    chi-square         = 883.943790
    reduced chi-square = 25.2555369
    Akaike info crit   = 129.712441
    Bayesian info crit = 136.366688
    R-squared          = 0.99857268
[[Variables]]
    c0: -116.692873 +/- 26.0385679 (22.31%) (init = 1)
    c1:  3.37274344 +/- 0.14033902 (4.16%) (init = 1)
    c2: -0.00617055 +/- 2.3728e-04 (3.85%) (init = 1)
    c3:  4.0223e-06 +/- 1.2721e-07 (3.16%) (init = 3)
[[Correlations]] (unreported correlations are < 0.100)
    C(c2, c3) = -0.9950
    C(c1, c2) = -0.9939
    C(c0, c1) = -0.9920
    C(c1, c3) = +0.9785
    C(c0, c2) = +0.9732
    C(c0, c3) = -0.9479

<a id=cp></a>
<h3>2.4. Conductivity</h3>

```
material_property = "Eurofer_conductivity"
var_names, variables, dataframe = load_data(excel_filename, material_property, header_rows_list=[1, 3], num_data_rows=13)
x_label ='Temperature [K]'
y_label =r'Conductivity [W/m.K]'
x_lim = [290, 1000]
y_lim = [0, 40]
data_labels = ['Mergia','Chun']



# Concatenate and sort data for fitting
vars_x = variables[::2] 
vars_y = variables[1::2]
T_data, Y_data = concatenate_and_sort(vars_x, vars_y)
x_data_list = [x for x in vars_x]
y_data_list = vars_y
data_marker_sizes = [m_size] * len(x_data_list)

# Fit the data
p = [1, 1, 1, 1]
fit_result = get_model_fit_and_print_it(T_data, Y_data, fit_func='poly', param_initials=p, method='leastsq',\
    material_name=material_name, property_name=material_property, eq_digits=3, print_bool=True)

plot_data(x_data_list, y_data_list, T, fit_result, f_size, data_marker_sizes,\
          x_label, y_label, x_lim, y_lim, data_labels,\
          title=material_property + " of " + material_name)
```

    EUROFER97MergiaTempK  EUROFER97MergiaThermalConductivitykW/mK  \
0             295.833333                                28.330097   
1             322.619048                                28.932039   
2             372.619048                                29.194175   
3             473.214286                                30.669903   
4             572.619048                                30.194175   
5             672.619048                                29.330097   
6             772.619048                                29.446602   
7             872.619048                                31.174757   
8                    NaN                                      NaN   
9                    NaN                                      NaN   
10                   NaN                                      NaN   
11                   NaN                                      NaN   
12                   NaN                                      NaN   

    EUROFER97TempK1  EUROFER97ThermalConductivityW/mK  
0         293.54795                          28.15894  
1         323.68493                          28.88742  
2         375.73973                          29.74834  
3         425.05479                          30.27815  
4         474.36986                          30.34437  
5         526.42466                          30.21192  
6         573.00000                          29.94702  
7         625.05479                          29.68212  
8         674.36986                          29.48344  
9         723.68493                          29.35099  
10        775.73973                          29.61589  
11        825.05479                          30.07947  
12        874.36986                          31.13907

[[Model]]
    Model(polynomial)
[[Fit Statistics]]
    # fitting method   = leastsq
    # function evals   = 16
    # data points      = 21
    # variables        = 4
    chi-square         = 0.55241752
    reduced chi-square = 0.03249515
    Akaike info crit   = -68.3974451
    Bayesian info crit = -64.2193553
    R-squared          = 0.95674888
[[Variables]]
    c0:  5.87583881 +/- 1.45053551 (24.69%) (init = 1)
    c1:  0.13326278 +/- 0.00839406 (6.30%) (init = 1)
    c2: -2.3475e-04 +/- 1.5154e-05 (6.46%) (init = 1)
    c3:  1.3195e-07 +/- 8.6392e-09 (6.55%) (init = 3)
[[Correlations]] (unreported correlations are < 0.100)
    C(c2, c3) = -0.9964
    C(c1, c2) = -0.9954
    C(c0, c1) = -0.9942
    C(c1, c3) = +0.9839
    C(c0, c2) = +0.9802
    C(c0, c3) = -0.9613

<a id=cp></a>
<h3>2.5. Resistivity</h3>

```
material_property = "Eurofer_resistivity"
var_names, variables, datafream = load_data(excel_filename, material_property, header_rows_list=[1, 3], num_data_rows=23)
x_label='Temperature [K]'
y_label=r'Resistivity [$\times 10^{-8} \Omega$.m]'
x_lim=[300, 1000]
y_lim=[0, 140]
data_labels = ['Mergia']

# Concatenate and sort data for fitting
vars_x = variables[::2] 
vars_y = variables[1::2]
T_data, Y_data = concatenate_and_sort(vars_x, vars_y)
x_data_list = [x for x in vars_x]
y_data_list = vars_y
data_marker_sizes = [m_size] * len(x_data_list)

# Fit the data
p = [1, 1, 1, 1]
fit_result = get_model_fit_and_print_it(T_data, Y_data, fit_func='poly', param_initials=p, method='leastsq',\
    material_name=material_name, property_name=material_property, eq_digits=3, print_bool=True)

plot_data(x_data_list, y_data_list, T, fit_result, f_size, data_marker_sizes,\
          x_label, y_label, x_lim, y_lim, data_labels,\
          title=material_property + " of " + material_name)
```

    EUROFER97MergiaTempK  EUROFER97MergiaElectricalResistivityx108ohmm
0             303.317972                                     51.077844
1             327.649770                                     54.550898
2             344.239631                                     56.467066
3             365.806452                                     59.101796
4             396.221198                                     62.814371
5             423.317972                                     66.407186
6             450.414747                                     69.281437
7             467.004608                                     71.437126
8             497.419355                                     75.508982
9             523.410138                                     77.425150
10            545.529954                                     81.137725
11            577.050691                                     84.730539
12            601.935484                                     87.245509
13            657.788018                                     93.473054
14            682.119816                                     96.227545
15            708.110599                                     99.580838
16            734.654378                                    102.574850
17            763.410138                                    105.808383
18            783.870968                                    107.964072
19            817.050691                                    111.197605
20            850.230415                                    114.191617
21            883.963134                                    117.425150
22            924.884793                                    121.377246

[[Model]]
    Model(polynomial)
[[Fit Statistics]]
    # fitting method   = leastsq
    # function evals   = 16
    # data points      = 23
    # variables        = 4
    chi-square         = 1.87113879
    reduced chi-square = 0.09848099
    Akaike info crit   = -49.7057808
    Bayesian info crit = -45.1638040
    R-squared          = 0.99982324
[[Variables]]
    c0:  15.6365129 +/- 2.48311632 (15.88%) (init = 1)
    c1:  0.11058275 +/- 0.01348806 (12.20%) (init = 1)
    c2:  3.4060e-05 +/- 2.3101e-05 (67.82%) (init = 1)
    c3: -3.2423e-08 +/- 1.2582e-08 (38.81%) (init = 3)
[[Correlations]] (unreported correlations are < 0.100)
    C(c2, c3) = -0.9957
    C(c1, c2) = -0.9947
    C(c0, c1) = -0.9934
    C(c1, c3) = +0.9813
    C(c0, c2) = +0.9772
    C(c0, c3) = -0.9551

<a id=cp></a>
<h3>2.6. CTE</h3>

```
material_property = "Eurofer_CTE"
var_names, variables, dataframe = load_data(excel_filename, material_property, header_rows_list=[1, 3], num_data_rows=7)

x_label='Temperature [K]'
y_label=r'CTE [$10^{-6}$/K]'
x_lim=[300, 1000]
y_lim=[0, 14]
data_labels = ['Chun']


# Concatenate and sort data for fitting
vars_x = variables[::2] 
vars_y = variables[1::2]
T_data, Y_data = concatenate_and_sort(vars_x, vars_y)
x_data_list = [x for x in vars_x]
y_data_list = vars_y
data_marker_sizes = [m_size] * len(x_data_list)

# Fit the data
p = [1, 1, 1, 1]
fit_result = get_model_fit_and_print_it(T_data, Y_data, fit_func='poly', param_initials=p, method='leastsq',\
    material_name=material_name, property_name=material_property, eq_digits=3, print_bool=True)

plot_data(x_data_list, y_data_list, T, fit_result, f_size, data_marker_sizes,\
          x_label, y_label, x_lim, y_lim, data_labels,\
          title=material_property + " of " + material_name)
```

   EUROFER97TempC  EUROFER97CoefficientofThermalExpansion
0             100                               10.689873
1             200                               11.044304
2             300                               11.386076
3             400                               11.696203
4             500                               11.987342
5             600                               12.246835
6             700                               12.487342

[[Model]]
    Model(polynomial)
[[Fit Statistics]]
    # fitting method   = leastsq
    # function evals   = 16
    # data points      = 7
    # variables        = 4
    chi-square         = 2.5751e-05
    reduced chi-square = 8.5838e-06
    Akaike info crit   = -79.5905308
    Bayesian info crit = -79.8068902
    R-squared          = 0.99998983
[[Variables]]
    c0:  10.3092224 +/- 0.00850583 (0.08%) (init = 1)
    c1:  0.00389793 +/- 8.5819e-05 (2.20%) (init = 1)
    c2: -1.0021e-06 +/- 2.4134e-07 (24.08%) (init = 1)
    c3: -1.7581e-10 +/- 1.9935e-10 (113.39%) (init = 3)
[[Correlations]] (unreported correlations are < 0.100)
    C(c2, c3) = -0.9912
    C(c1, c2) = -0.9835
    C(c0, c1) = -0.9547
    C(c1, c3) = +0.9524
    C(c0, c2) = +0.8960
    C(c0, c3) = -0.8437

<a id=cp></a>
<h3>2.7. Emissivity</h3>

```
material_property = "Eurofer_emissivity"
var_names, variables, dataframe = load_data(excel_filename, material_property, header_rows_list=[1, 3], num_data_rows=5)
x_label = 'Temperature [K]'
y_label = r'Hemispherical Emissivity'
x_lim=[400, 1000]
y_lim=[0, 0.5]
data_labels = ['Echániz rolled Hemispherical','Echániz polished Hemispherical']

# Concatenate and sort data for fitting
vars_x = variables[:4:2] 
vars_y = variables[1:4:2]
T_data, Y_data = concatenate_and_sort(vars_x, vars_y)
x_data_list = [x for x in vars_x]
y_data_list = vars_y
data_marker_sizes = [m_size] * len(x_data_list)

# Fit the data
p = [1, 1, 1, 1]
fit_result = get_model_fit_and_print_it(T_data, Y_data, fit_func='poly', param_initials=p, method='leastsq',\
    material_name=material_name, property_name=material_property, eq_digits=4, print_bool=True)

plot_data(x_data_list, y_data_list, T, fit_result, f_size, data_marker_sizes,\
          x_label, y_label, x_lim, y_lim, data_labels,\
          title=material_property + " of " + material_name)
```

   EUROFER97AsrolledTempK  EUROFER97AsrolledHemisphericalEmissivity  \
0              473.100872                                  0.180080   
1              573.225405                                  0.214688   
2              672.976339                                  0.245272   
3              772.727273                                  0.273843   
4              872.851806                                  0.302012   

   EUROFER97PolishedTempK1  EUROFER97PolishedHemisphericalEmissivity1  \
0               430.136986                                   0.116901   
1               524.283935                                   0.128974   
2               624.034869                                   0.142656   
3               724.906600                                   0.156338   
4               820.921544                                   0.176459   

   EUROFER97polishedTempK2  EUROFER97polishedNormalEmissivity  
0                      423                           0.083535  
1                      523                           0.100909  
2                      623                           0.120303  
3                      723                           0.140707  
4                      823                           0.162929

[[Model]]
    Model(polynomial)
[[Fit Statistics]]
    # fitting method   = leastsq
    # function evals   = 16
    # data points      = 10
    # variables        = 4
    chi-square         = 0.01839766
    reduced chi-square = 0.00306628
    Akaike info crit   = -54.9811677
    Bayesian info crit = -53.7708274
    R-squared          = 0.48647477
[[Variables]]
    c0: -1.29714581 +/- 2.16068979 (166.57%) (init = 1)
    c1:  0.00685880 +/- 0.01045010 (152.36%) (init = 1)
    c2: -1.0676e-05 +/- 1.6407e-05 (153.68%) (init = 1)
    c3:  5.6027e-09 +/- 8.3811e-09 (149.59%) (init = 3)
[[Correlations]] (unreported correlations are < 0.100)
    C(c2, c3) = -0.9982
    C(c1, c2) = -0.9979
    C(c0, c1) = -0.9977
    C(c1, c3) = +0.9922
    C(c0, c2) = +0.9914
    C(c0, c3) = -0.9820

```
material_property = "Eurofer_emissivity"
var_names, variables, dataframe = load_data(excel_filename, material_property, header_rows_list=[1, 3], num_data_rows=5)
x_label = 'Temperature [K]'
y_label = r'Normal Emissivity'
x_lim=[340, 1000]
y_lim=[0, 0.5]
data_labels = ['Echániz polished Normal']

vars_x = variables[::2]
vars_y = variables[1::2]

# Extract only the third element from vars_x and vars_y

# Creating lists with only the first column
x_data_list = [vars_x[2]]
y_data_list = [vars_y[2]]
data_marker_sizes = [m_size] * len(x_data_list)

# Fit the data
p = [1, 1, 1, 1]
fit_result = get_model_fit_and_print_it(T_data, Y_data, fit_func='poly', param_initials=p, method='leastsq',\
    material_name=material_name, property_name=material_property, eq_digits=5, print_bool=True)

plot_data(x_data_list, y_data_list, T, fit_result, f_size, data_marker_sizes,\
          x_label, y_label, x_lim, y_lim, data_labels,\
          title=material_property + " of " + material_name)
```

   EUROFER97AsrolledTempK  EUROFER97AsrolledHemisphericalEmissivity  \
0              473.100872                                  0.180080   
1              573.225405                                  0.214688   
2              672.976339                                  0.245272   
3              772.727273                                  0.273843   
4              872.851806                                  0.302012   

   EUROFER97PolishedTempK1  EUROFER97PolishedHemisphericalEmissivity1  \
0               430.136986                                   0.116901   
1               524.283935                                   0.128974   
2               624.034869                                   0.142656   
3               724.906600                                   0.156338   
4               820.921544                                   0.176459   

   EUROFER97polishedTempK2  EUROFER97polishedNormalEmissivity  
0                      423                           0.083535  
1                      523                           0.100909  
2                      623                           0.120303  
3                      723                           0.140707  
4                      823                           0.162929

[[Model]]
    Model(polynomial)
[[Fit Statistics]]
    # fitting method   = leastsq
    # function evals   = 16
    # data points      = 10
    # variables        = 4
    chi-square         = 0.01839766
    reduced chi-square = 0.00306628
    Akaike info crit   = -54.9811677
    Bayesian info crit = -53.7708274
    R-squared          = 0.48647477
[[Variables]]
    c0: -1.29714581 +/- 2.16068979 (166.57%) (init = 1)
    c1:  0.00685880 +/- 0.01045010 (152.36%) (init = 1)
    c2: -1.0676e-05 +/- 1.6407e-05 (153.68%) (init = 1)
    c3:  5.6027e-09 +/- 8.3811e-09 (149.59%) (init = 3)
[[Correlations]] (unreported correlations are < 0.100)
    C(c2, c3) = -0.9982
    C(c1, c2) = -0.9979
    C(c0, c1) = -0.9977
    C(c1, c3) = +0.9922
    C(c0, c2) = +0.9914
    C(c0, c3) = -0.9820

<a id=cp></a>
<h3>2.8. Elastic</h3>

```
material_property = "Eurofer_elastic"
var_names, variables, dataframe = load_data(excel_filename, material_property, header_rows_list=[1, 3], num_data_rows=9)
x_label = 'Temperature [K]'
y_label = 'Elastic Modulus [GPa]'
x_lim=[300, 1000]
y_lim=[0, 50]
data_labels = ['Tavassoli2002']

# Concatenate and sort data for fitting
vars_x = variables[::2] 
vars_y = variables[1::2]
T_data, Y_data = concatenate_and_sort(vars_x, vars_y)
x_data_list = [x for x in vars_x]
y_data_list = vars_y
data_marker_sizes = [m_size] * len(x_data_list)

# Fit the data
p = [1, 1, 1, 1]
fit_result = get_model_fit_and_print_it(T_data, Y_data, fit_func='poly', param_initials=p, method='leastsq',\
    material_name=material_name, property_name=material_property, eq_digits=3, print_bool=True)

plot_data(x_data_list, y_data_list, T, fit_result, f_size, data_marker_sizes,\
          x_label, y_label, x_lim, y_lim, data_labels,\
          title=material_property + " of " + material_name)
```

   EuroferETempC  EuroferEElasticModulusGpa
0      17.541148                  33.767998
1     147.824743                  32.228318
2     297.735878                  36.684440
3     447.708832                  40.214564
4     498.245885                  33.211627
5     548.535662                  29.912681
6     599.165443                  21.520748
7     648.187930                  20.538083
8     698.817711                  12.146150

[[Model]]
    Model(polynomial)
[[Fit Statistics]]
    # fitting method   = leastsq
    # function evals   = 16
    # data points      = 9
    # variables        = 4
    chi-square         = 42.7707338
    reduced chi-square = 8.55414676
    Akaike info crit   = 22.0276655
    Bayesian info crit = 22.8165638
    R-squared          = 0.93400315
[[Variables]]
    c0:  33.2221902 +/- 3.38121354 (10.18%) (init = 1)
    c1: -0.01446073 +/- 0.04426019 (306.07%) (init = 1)
    c2:  1.7263e-04 +/- 1.4258e-04 (82.59%) (init = 1)
    c3: -2.8272e-07 +/- 1.2740e-07 (45.06%) (init = 3)
[[Correlations]] (unreported correlations are < 0.100)
    C(c2, c3) = -0.9857
    C(c1, c2) = -0.9675
    C(c1, c3) = +0.9147
    C(c0, c1) = -0.7680
    C(c0, c2) = +0.6280
    C(c0, c3) = -0.5440

<a id=cp></a>
<h3>2.9. Hardness</h3m>

```
material_property = "Eurofer_hardness"
var_names, variables, dataframe = load_data(excel_filename, material_property, header_rows_list=[1, 3], num_data_rows=12)
x_label = 'Temperature [C]'
y_label = 'Hardness [HV30]'
x_lim=[0, 1200]
y_lim=[0, 500]
data_labels = ['1040C','1040C','980C','980']

# Concatenate and sort data for fitting
vars_x = variables[::2] 
vars_y = variables[1::2]
T_data, Y_data = concatenate_and_sort(vars_x, vars_y)
x_data_list = [x for x in vars_x]
y_data_list = vars_y
data_marker_sizes = [m_size] * len(x_data_list)

# Fit the data
p = [1, 1, 1, 1]
fit_result = get_model_fit_and_print_it(T_data, Y_data, fit_func='poly', param_initials=p, method='leastsq',\
    material_name=material_name, property_name=material_property, eq_digits=3, print_bool=True)

plot_data(x_data_list, y_data_list, T, fit_result, f_size, data_marker_sizes,\
          x_label, y_label, x_lim, y_lim, data_labels,\
          title=material_property + " of " + material_name)
```

    Eurofer97Heat993391_1040CTemperingTempC  \
0                                        20   
1                                       650   
2                                       700   
3                                       725   
4                                       775   
5                                       825   
6                                       850   
7                                       950   
8                                      1000   
9                                      1050   
10                                     1100
