Repository: Ghoniem-Org/DatabaseCodes

File: Jupyter/F82H_2_0.ipynb (part 1 of 3)
# F82H Properties Database

## Table of Contents
- [Abstract (TBD)](#Abstract)
- [1 Introduction](#1-Introduction)
- [2 Fabrication and Microstructure](#2-Fabrication-and-Microstructure)
    - [2.1 F82H Fabrication](#2.1-F82H-Fabrication)
    - [2.2 F82H Microstructure](#2.2-F82H-Microstructure)
- [3 Thermophysical Properties](#3-Thermophysical-Properties)
    - [3.1 Coefficient of Thermal Expansion](#3.1-Coefficient-of-Thermal-Expansion)
    - [3.2 Specific Heat](#3.2-Specific-Heat)
    - [3.3 Thermal Conductivity](#3.3-Thermal-Conductivity)
    - [3.4 Thermal Diffusivity](#3.4-Thermal-Diffusivity)
    - [3.5 Electrical Resistivity](#3.5-Electrical-Resistivity)
    - [3.6 Thermal Emissivity](#3.6-Thermal-Emissivity)
- [4 Mechanical Properties](#4-Mechanical-Properties)
    - [4.1 Elastic Properties](#4.1-Elastic-Properties)
    - [4.2 Yield Strength](#4.2-Yield-Strength)
    - [4.3 Ultimate Strength](#4.3-Ultimate-Strength)
    - [4.4 Uniform Elongation](#4.4-Uniform-Elongation)
    - [4.5 Total Elongation](#4.5-Total-Elongation)
    - [4.6 Creep](#4.6-Creep)
    - [4.7 Fatigue](#4.7-Fatigue)
    - [4.8 Fracture Toughness](#4.8-Fracture-Toughness)

## Abstract
We present a comprehensive database for the ferritic-martensitic steel F82H.  The database is intended to assist in the mechanical design of components manufactured from reduced activation 9 Cr steels (e.g. F82H), in particular, in a fusion reactor power source. The database is classified into three main categories: (1) fabrication and microstructure, (2) thermophysical properties, and (3) mechanical properties.  The effects of irradiation (both neutron and ion) on the properties of F82H are also discussed. Data for each property is collected from various sources available in the public domain.  The sources of data are given together with links to the original publication for verification or corrections. Various functional forms are developed to describe the properties of F82H as a function of temperature, and if available, as a function of the irradiation dose.

## 1 Introduction
Ferritic/martensitic (F/M) steels have been proposed as fusion structures for the past few decades, mainly because of their favorable response to neutron irradiation and their potential low-activation characteristics as compared to austenitic steels. Ghoniem et al. [[1](#ghoniem2013)] estimated the effects of neutron irradiation on the lifetime of a ferritic/martensitic steel structural FW/B.  They used available data and simple design rules (such as limiting the volumetric swelling strain to 5%) to show that an operating design window exists for such structures.  The lower temperature limit is dictated by the shift in the Ductile-to-Brittle-Transition Temperature (DBTT), while the upper-temperature limit is dictated by creep strain accumulation and potential rupture.  The structure lifetime in the intermediate temperature range is limited by volumetric swelling. To determine the precise operational temperature and lifetime of fusion structures, a validated property database is required.  The objective of this document is to assemble such a database in forms that are suitable for large-scale structural and thermal analyses of the first wall and blanket components of fusion reactors. 

Development of specific grades of F/M steels for fusion energy applications followed a parallel path to the larger effort of their development for the power industry, we mention here two fundamental differences.  First, early efforts in introducing generations of fusion steels have recognized the importance and possibility of developing steels that have the characteristic of being "low activation" [[2](#gelles1985low)].  Second, the expected lifetime of structural materials in FW/B applications is only a few years, as opposed to the 40-60 year target for steels employed in most power industries.  The first constraint has led to the elimination of Mo, Nb, Ni, Cu and N, and the introduction of W and V as carbide formers in place of Mo, while Ta was introduced as a replacement for Nb. In addition,  the 7-9\% Cr range was found to be very suitable in the elimination of the $\delta$-ferrite phase, which causes a reduction in fracture toughness.  

Following parallel lines of development to fission reactor steels, the following generations of "fusion steels" have been developed (all compositions are in wt-%): [[3](#ghoniem2013deformation)]
1. *Gen-I. Low Activation F/M Steels (LAFMs)*: The first "low-activation" steel was developed in the mid-eighties on the basis of radioactivity and decay chain analysis of the main elements, and substitutions of Mo in low-Cr steels with V and W. The first such steel is the vanadium steel UCVS-1, with composition: 0.11C, 0.3Mn, 0.3Si, 2.46Cr, 0.05Ni, 1.5V, 0.02Mo, 0.007P, 0.015S, 0.015N, 0.043Al, 0.003Ti, 0.04Cu [[2](#gelles1985low)].
2. *Gen-II. Reduced Activation F/M Steels (RAFs)*: These steels have the composition range: ∼0.1C, 0.04-0.3Si, ∼0.45Mn, 8-9.4Cr, 1-2W, ∼0.25V, 0.04-0.08Ta, 0.01-0.03N, 0.003-0.006B. They have been developed as follows:<br>
a. Japan: F82H, JLF-1 [[4](#jitsukawa2002development)].<br>
b. Europe: Eurofer, Optifer-I, Optifer-II [[5](#chaouadi2009radiation)].<br>
c. US: 9Cr-2WVTa (CNA) [[6](#tan2016development)].<br>
d. China: China Low-Activation Martensitic (CLAM) Steel [[7](#huang2011progress)].
3. *Gen-III. Oxide Dispersion Strengthened Reduced Activation F/M Steels (ODS-RAFM)*: These steels contain dispersoids of oxide particles (yttrium oxide and titanium oxide). Examples of steels under development are PM2000, MA957, with experimental grades of 9-12% Cr (martensites) and 12-20% Cr (ferrites). Although these steels are developed for fusion, they are also being considered for Gen-IV fission reactor steel applications in the cladding and structural supports. The alloy MA957 has a nominal composition 13.87Cr, 1.05Ti, 0.30Mo, 0.22Y2O3, 0.014C, 0.04Si, 0.13N, 0.1Al, 0.006S, while the alloy PM2000 has the composition of 19Cr, 5.5Al , 0.5Ti, 0.5Y2O3. W is sometimes used to replace Mo in fusion ODS steels, with lower Ti concentrations.
Gen-IV. Super ODS-RAFM. Mechanical alloying of metal and oxide powders is being developed to
produce oxide dispersion-strengthened (ODS) ferritic alloys containing nano-scale oxide dispersoids.
4. *Gen-IV. Super ODS-RAFM*: Mechanical alloying of metal and oxide powders is being developed to produce oxide dispersion-strengthened (ODS) ferritic alloys containing nano-scale oxide dispersoids. For example, the alloy 12YWT has the composition: 13.3Cr, 0.92W, 0.46Ti, 0.13Y, 0.19O. The stability of these dispersoids at high temperatures and under irradiation has been studied recently. Ultrafine Ti-, Y- and O-enriched particles were found to be extremely resistant to coarsening during isothermal aging at 1300 °C.

F82H is a ferritic-martensitic steel that has high chromium content and was developed as a reduced radioactivity variant from the commercial 9%-Cr steel (Grade 91) by replacing elements that have long-term radioactive decay chains, such as molybdenum, niobium, and nickel. The chemical composition of F82H is as follows (wt%): N=0.007, Ta=0.04, C=0.09, Si=.07, Mn=0.1, V=0.19, W=1.98, Cr=7.84, Fe=balance.

The development of RAFM steels is based on waste disposal considerations. Waste disposal considerations include:
1. Transportation of discharged components to a permanent storage or recycling site.
2. Burial disposal of waste materials.
3. Recycling of decommissioned materials if practical.

Let’s define radiation dose units as follows.<br>
**Definitions**
1. 1 mSv/a according to U.S. 10CFR-20.1301(a) is the dose limit for individual members of the public, total effective dose equivalent, per annum.
2. $H = Q \times D$; $H$ is tissue equivalent dose (1 Sv = 1 J/Kg), D is absorbed dose in Grays (1 J/Kg).
   
The transportation stage requires a limiting contact dose rate of 2 mSv/h without a radiation shield. The low-level, shallow-land (10CFR61 Class C) waste disposal is a more attractive waste disposal option for fusion. However, the ultimate waste management scenario is the recycling of used materials. For hands-on recycling, the limiting contact dose rate adopted is 25 mSv/h. RAFM steels are optimized for alloy compositions that can be recycled in several hundred years, and for minimum decay heat in accidents. This involves the elimination of elements that induce high radioactivity at shutdown, and those with long-term half-lives. The specific radioactivity after reactor shutdown for three candidate low-activation structural materials and the contact dose rate after the shutdown is shown in Fig. 1.

<figure>
<img src="F82H/Figures/activity.png" style="width:45%">
<img src="F82H/Figures/dose.png" style="width:45%">
<figcaption align = "center"> Figure 1: Specific activity response and Contact $\gamma$-dose rate response of three fusion structural materials. </figcaption>
</figure>

(Fig. 1 reference: [[8](#cheng1998concentration)])

The effect of impurities on the radioactive decay of RAFM steels is shown in Fig. 2 which gives the surface gamma dose rate dependence on the time after shutdown. First RAFM steels like OPTIFER (70ppm Nb) reached the remote recycling level at about 100 years after irradiation, while EUROFER and F82H mod could be stored as low-level waste after the same period of time after reactor shut-down. The difference between the latter two alloys (hatched area) is due to the lower Nb (1 ppm) content of F82H mod compared to 10 ppm for EUROFER. In order to move into the hands-on-level domain the activation level has to be reduced by two orders of magnitude. This seems to be technically feasible; it requires increased feedstock control and production lines [[9](#lindau2005present)].

<figure>
<img src="F82H/Figures/Radioactivity.png" style="width:75%">
<figcaption align = "center"> Figure 2: Calculated decay of $\gamma$ surface dose rate in iron and ferritic–martensitic steels after irradiation (12.5MW/m$^2$) in a first wall DEMO spectrum. </figcaption>
</figure>

(Fig. 2 reference: [[9](#lindau2005present)])

## 2 Fabrication and Microstructure

### 2.1 F82H Fabrication
The production of FM heats usually implies vacuum arc or induction melting, and purification through vacuum arc re-melting, to produce chemically and mechanically homogeneous ingots. Development aspects mainly focus on large-scale smelting and purification techniques. For RAFM steels in particular, there is a need to reduce neutron-induced activation and lower impurities levels. Two fabrication methods have been used for the production of large heats of F82H. The first is Hot Isostatic Pressing (HIP) for near-net-shape structures, and the second is Thermo-Mechanical-Controlled-Processing (TMCP) [[10](#hirose2004effects)]. Because HIPPING is a solid-state bonding process, the process requires heating above temperatures that result in phase transformation and can cause coarsening of Prior-Austenite-Grains (PAG). The ASTM grain size for HIPPED F82H is 8 (17-24 μm), and is 3 (95-135 μm) for the TMCP-produced steel [[10](#hirose2004effects)]. Tempering treatments are done for several hours in the temperature range of 1000-1100 °C. The resulting microstructure is shown in Fig. 7 [[10](#hirose2004effects)]. To dissolve precipitates and normalize the grain size, heating above 1100 °C is required. However, because the $\gamma$-to-$\delta$ ferrite transformation temperature is >1200 °C, homogenization is carried out below 1200 °C. The HIPPING process is sequentially carried out as follows: HIP at >1100 °C ⇒ Normalize at <1000 °C $\Rightarrow$ Temper at 750 °C for 60 min. The heating and cooling rates are 400 K/s for typical HIPPINg furnace conditions. A schematic of the manufacturing methods of RAFM and ODS steels is shown in Fig. 3 [[6](#tan2016development)].

The tempering temperature has important consequences on the mechanical properties. As the temperature increases, the yield and ultimate strength decrease, while the toughness increases, as can be seen in Fig. 4. However, tempering above the AC1 (the temperature at which austenite begins to form during heating) has the opposite effects [[11](#haarmann1999t91)]. Typical resulting microstructures in low-carbon steels are shown in Figs. 5 and 6 [[12](#chakraborty2022lath)].

<figure>
<img src="F82H/Figures/steel_manufacture.png" style="width:90%">
<figcaption align = "center"> Figure 3: Manufacturing processes of RAFM and ODS steels. </figcaption>
</figure>

(Fig. 3 reference: [[6](#tan2016development)])


<figure>
<img src="F82H/Figures/F82H_tempering.png" style="width:90%">
<figcaption align = "center"> Figure 4: Effects of tempering temperature on the mechanical properties. </figcaption>
</figure>

(Fig. 4 reference: [[11](#haarmann1999t91)])

<figure>
<img src="F82H/Figures/F82H_micro6.png" style="width:90%">
<figcaption align = "center"> Figure 5: Typical microstructure of low-carbon steels. </figcaption>
</figure>

(Fig. 5 reference: [[12](#chakraborty2022lath)])


<figure>
<img src="F82H/Figures/F82H_schematic.png" style="width:90%">
<figcaption align = "center"> Figure 6: Schematic of a typical prior austenite grain (left) and the distribution of prior austenite grains in low-carbon steels. </figcaption>
</figure>

(Fig. 6 reference: [[12](#chakraborty2022lath)])

### 2.2 F82H Microstructure
Optical micrographs after homogenizing and low-temperature normalizing are shown in Fig. 7 [[10](#hirose2004effects)]. Higher magnification micrographs of F82H that is normalized at 1040 °C for 38 min and tempered at 750 °C for 1h, to produce a final fully tempered martensite lath structure are shown in Fig. 8. After irradiation, the defects (nano-voids and dislocation loops) accumulate, as shown in Fig. 10.

A schematic representation of the microstructure features in irradiated F82H is shown in Fig. 10. The main microstructure components of RAFM and ODS steels are shown in Table 1, reproduced from reference [[6](#tan2016development)].

| Microstructure | 9Cr RAFM steels | 9Cr CNAs | 9-20Cr NFA/ODS alloys | |
| --- | --- | --- | --- | --- |
| Coarse particles | Size, nm | 70-300 ($M_{23}C_6$, TaN, etc.) | 70-150 ($M_{23}C_6$, TaN, etc.) | 50-100 (TiN, $M_{23}C_6$) |
| | Density, m$^{-3}$ | $10^{18} - 10^{19}$ | $10^{18} - 10^{19}$ | $10^{18}$ |
| | vol% (cal.) | 2 | 0.9-1.8 | $<\approx 0.1$ |
| Fine particles | Size, nm | 10-50 (MX) | 3-20 (MX) | 2-30 (TiN, $Y_2 O_3$) |
| | Density, m$^{-3}$ | $10^{19} - 10^{20}$ | $10^{21} - 10^{22}$ | $10^{21} - 10^{24}$ |
| | vol% (cal.) | <0.2 | 0.4-0.6 | $<\approx 0.7 - 3$ |
| Dislocations | Density, m$^{-3}$ | $2\times10^{14}$ | $3\times10^{14}$ | $(0.1 - 7.8)\times10^{14}$ |
| Lath subgrains | Width, nm | 200-500 | 100-500 | 200-500 (only in 9Cr) |
| Grains | Size, μm | 10-60 (prior-austenite) | 10-60 (prior-austenite) | 0.4-2 |

Table 1: Comparison of microstructural components and estimated strengthening contributions at room temperature for 9Cr RAFM steels, 9Cr CNAs, and 9-20Cr NFA/ODS alloys in the as-fabricated condition [[6](#tan2016development)].

<figure>
<img src="F82H/Figures/F82H_micro1.png" style="width:90%">
<img src="F82H/Figures/F82H_micro2.png" style="width:90%">
<figcaption align = "center"> Figure 7: Optical micrographs of F82H after heat treatments. </figcaption>
</figure>

(Fig. 7 reference: [[10](#hirose2004effects)])

<figure>
<img src="F82H/Figures/F82H_micro3.png" style="width:90%">
<figcaption align = "center"> Figure 8: Higher magnification micrograph of F82H showing the martensite lath boundary. </figcaption>
</figure>

(Fig. 8 reference: [[13](#jia2003microstructure)])

<figure>
<img src="F82H/Figures/F82H_micro4.png" style="width:90%">
<figcaption align = "center"> Figure 9: Optical micrographs of irradiated F82H showing dislocation loops and nano-voids. </figcaption>
</figure>

(Fig. 9 reference: [[13](#jia2003microstructure)])

<figure>
<img src="F82H/Figures/F82H_micro5.png" style="width:90%">
<figcaption align = "center"> Figure 10: Schematic representation of the irradiated F82H microstructure. </figcaption>
</figure>

(Fig. 10 reference: [[14](#mahler2021microstructure)])

## 3 Thermophysical Properties
The fundamental thermophysical properties of F82H are shown in Table 2 below. Temperatures are in [K].<br>
Table 2: Basic thermophysical properties of F82H (CITE)
| Parameter | Symbol | Value | Unit ||
| --- | --- | --- | --- | --- |
| Solid density (RT) | $\rho$ | 7871 | [kg/$m^3$] |
| Specific heat at 500 $^\circ$C | $c_p$ | 630 | [J/(kg $\cdot$ K)] |
| Thermal conductivity (RT) | $k$ | 24 | [W/(m $\cdot$ K)] |
| Thermal conductivity at 500 $^\circ$C | $k$ | 14.8 | [W/(m $\cdot$ K)] |
| Thermal diffusivity at 500 $^\circ$C | $\alpha$ | 6.5477 $\times$ 10$^{-8}$ | [m$^2$/s] |
| Thermal expansion (RT) | $C_\text{TE}$ | 10.4 | [$\mu$m/(m $\cdot$ K)] |
| Electrical resistivity (RT) | $\rho_\text{e}$ | 4.8931 $\times$ 10$^{-7}$ | [$\Omega \cdot$m] |
| Young's modulus (RT) | $E$ | 220 | [GPa] |
| Shear modulus (RT) | $G$ | 80 | [GPa] |
| Bulk modulus (RT) | $K$ | 160 | [GPa] |
| Poisson ratio (RT) | $\nu$ | 0.29 | [m/m] |

```
# Import utilities

import sys
sys.path.append('/path/to/Utilities')

from Utilities.models_2_0 import *
from Utilities.plots_2_0 import *

# Excel spreadsheet and material name strings
excel_filename = 'F82H/F82H_data.xlsx'
material_name = "F82H"

# Font and marker sizes for plotting
f_size = 10 # font size
m_size = 60 # marker size
```

C:\Users\indro\Documents\GitHub\DatabaseCodes\Jupyter\Utilities\models_2_0.py:290: SyntaxWarning: invalid escape sequence '\c'
  if '\cdot' in latex_to_print:
C:\Users\indro\Documents\GitHub\DatabaseCodes\Jupyter\Utilities\models_2_0.py:291: SyntaxWarning: invalid escape sequence '\c'
  latex_to_print = latex_to_print.replace('\cdot', '\\times')
C:\Users\indro\Documents\GitHub\DatabaseCodes\Jupyter\Utilities\models_2_0.py:305: SyntaxWarning: invalid escape sequence '\c'
  if '\cdot' in latex_to_print:
C:\Users\indro\Documents\GitHub\DatabaseCodes\Jupyter\Utilities\models_2_0.py:306: SyntaxWarning: invalid escape sequence '\c'
  latex_to_print = latex_to_print.replace('\cdot', '\\times')
C:\Users\indro\Documents\GitHub\DatabaseCodes\Jupyter\Utilities\models_2_0.py:328: SyntaxWarning: invalid escape sequence '\c'
  if '\cdot' in latex_to_print:
C:\Users\indro\Documents\GitHub\DatabaseCodes\Jupyter\Utilities\models_2_0.py:329: SyntaxWarning: invalid escape sequence '\c'
  latex_to_print = latex_to_print.replace('\cdot', '\\times')
C:\Users\indro\Documents\GitHub\DatabaseCodes\Jupyter\Utilities\models_2_0.py:353: SyntaxWarning: invalid escape sequence '\c'
  if '\cdot' in latex_to_print:
C:\Users\indro\Documents\GitHub\DatabaseCodes\Jupyter\Utilities\models_2_0.py:354: SyntaxWarning: invalid escape sequence '\c'
  latex_to_print = latex_to_print.replace('\cdot', '\\times')

### 3.1 Coefficient of Thermal Expansion
The temperature dependece of the coefficient of thermal expansion of F82H is given by (CITE):
\begin{equation}
C_\text{TE} = 9.0955 + 4.6477 \times 10^{-3} T - 1.2141 \times 10^{-6} T^2
\end{equation}
where $C_\text{TE}$ is in $10^{-6}$/K and $T$ in [K]. The temperature dependence of the CTE is displayed in Fig. 11.

```
# Temperature range and function initializations
CTE_func = lambda T: 9.0955 + 4.6477e-3 * T - 1.2141e-6 * T**2
X_fit = np.linspace(300, 1000, 1000)
Y_fit = CTE_func(X_fit)

# Plot formatting
title = 'Linear Thermal Expansion Coefficient of F82H'
x_label = 'Temperature [K]'
y_label = 'CTE'
x_lim = [np.min(X_fit), np.max(X_fit)]
y_lim = [0, 15]
fit_line_width = 2

data_plot(None, None, x_fit_list=[X_fit], y_fit_list=[Y_fit],\
            x_label=x_label, y_label=y_label, title=title,\
            scale='linear', font_size=f_size, x_lim=x_lim, y_lim=y_lim,\
            grid=True, legend=True, data_labels=None, fit_labels=['Data Fit'],\
            data_colors=None, fit_colors=None, marker_size=m_size,\
            fit_line_width=fit_line_width, x_label_font_size=f_size, y_label_font_size=f_size, title_font_size=f_size,\
            legend_font_size=f_size, legend_loc='best', legend_num_cols=1)
```

Figure 11: F82H CTE as a function of temperature. <br>
(Fig. 11 reference: )

### 3.2 Specific Heat
The specific heat of F82H is given by (CITE):
\begin{equation}
c_p = 1390.2 -7.8498T + 0.022969T^2 - 2.7446\times 10^{-5} T^3 + 1.1932\times 10^{-8}T^4
\end{equation}
and the temperature dependence is displayed in Fig. 12.

```
# Temperature range and function initializations
c_p_func = lambda T: 1390.2 - 7.8498*T + 0.022969*T**2 - 2.7446e-5*T**3 + 1.1932e-8*T**4
X_fit = np.linspace(300, 1000, 1000)
Y_fit = c_p_func(X_fit)

# Plot formatting
title = 'Specific Heath of F82H'
x_label = 'Temperature [K]'
y_label = r'$c_p$ [J/(kg$\cdot$ K)]'
x_lim = [np.min(X_fit), np.max(X_fit)]
y_lim = [0, 1000]
fit_line_width = 2

data_plot(None, None, x_fit_list=[X_fit], y_fit_list=[Y_fit],\
            x_label=x_label, y_label=y_label, title=title,\
            scale='linear', font_size=f_size, x_lim=x_lim, y_lim=y_lim,\
            grid=True, legend=True, data_labels=None, fit_labels=['Data Fit'],\
            data_colors=None, fit_colors=None, marker_size=m_size,\
            fit_line_width=fit_line_width, x_label_font_size=f_size, y_label_font_size=f_size, title_font_size=f_size,\
            legend_font_size=f_size, legend_loc='best', legend_num_cols=1)
```

Figure 12: F82H specific heat at constant pressure as a function of temperature. <br>
(Fig. 12 reference: )

### 3.3 Thermal Conductivity
The thermal conductivity of F82H is given by (CITE):
\begin{equation}
k = 28.38 4- 0.011777 T - 1.0632\times 10^{-6} T^2 - 8.2935\times 10^{-9}T^3
\end{equation}
and the temperature dependence is displayed in Fig. 13.

```
# Temperature range and function initializations
k_func = lambda T: 28.384 - 0.011777 * T - 1.0632e-6 * T**2 - 8.2935e-9 * T**3
X_fit = np.linspace(300, 1000, 1000)
Y_fit = k_func(X_fit)

# Plot formatting
title = 'Thermal Conductivity of F82H'
x_label = 'Temperature [K]'
y_label = r'$k$ [W/(m$\cdot$ K)]'
x_lim = [np.min(X_fit), np.max(X_fit)]
y_lim = [0, 30]
fit_line_width = 2

data_plot(None, None, x_fit_list=[X_fit], y_fit_list=[Y_fit],\
            x_label=x_label, y_label=y_label, title=title,\
            scale='linear', font_size=f_size, x_lim=x_lim, y_lim=y_lim,\
            grid=True, legend=True, data_labels=None, fit_labels=['Data Fit'],\
            data_colors=None, fit_colors=None, marker_size=m_size,\
            fit_line_width=fit_line_width, x_label_font_size=f_size, y_label_font_size=f_size, title_font_size=f_size,\
            legend_font_size=f_size, legend_loc='best', legend_num_cols=1)
```

Figure 13: F82H thermal conductivity as a function of temperature. <br>
(Fig. 13 reference: )

### 3.4 Thermal Diffusivity
The thermal diffusivity of F82H is given by (CITE):
\begin{equation}
\alpha = 0.089188 + 1.4051\times 10^{-5} T - 5.7859\times 10^{-8} T^2;\quad T[\text{K}],\;\alpha [\text{mm}^2/\text{s}]
\end{equation}
and the temperature dependence is displayed in Fig. 14.

```
# Temperature range and function initializations
alpha_func = lambda T: 0.089188 + 1.4051e-5 * T - 5.7859e-8 * T**2
X_fit = np.linspace(300, 1000, 1000)
Y_fit = alpha_func(X_fit)

# Plot formatting
title = 'Thermal Diffusivity of F82H'
x_label = 'Temperature [K]'
y_label = r'$\alpha$ [mm$^2$/s]'
x_lim = [np.min(X_fit), np.max(X_fit)]
y_lim = [0, 0.1]
fit_line_width = 2

data_plot(None, None, x_fit_list=[X_fit], y_fit_list=[Y_fit],\
            x_label=x_label, y_label=y_label, title=title,\
            scale='linear', font_size=f_size, x_lim=x_lim, y_lim=y_lim,\
            grid=True, legend=True, data_labels=None, fit_labels=['Data Fit'],\
            data_colors=None, fit_colors=None, marker_size=m_size,\
            fit_line_width=fit_line_width, x_label_font_size=f_size, y_label_font_size=f_size, title_font_size=f_size,\
            legend_font_size=f_size, legend_loc='best', legend_num_cols=1)
```

Figure 14: F82H thermal diffusivity as a function of temperature. <br>
(Fig. 14 reference: )

### 3.5 Electrical Resistivity
The electrical resistivity of F82H is given by (CITE):
\begin{equation}
\rho_\text{e} = 3.289\times 10^{-7} + 5.867\times 10^{-10} T - 1.733\times 10^{-13}T^2;\quad T[\text{K}],\;\alpha [\Omega \cdot \text{m}]
\end{equation}
and the temperature dependence is displayed in Fig. 15.

```
# Temperature range and function initializations
rho_e_func = lambda T: 3.289e-7 + 5.867e-10 * T - 1.733e-13 * T**2
X_fit = np.linspace(300, 1000, 1000)
Y_fit = rho_e_func(X_fit)

# Plot formatting
title = 'Electrical Resitivity of F82H'
x_label = 'Temperature [K]'
y_label = r'$\rho_e$ [$\Omega \cdot$ m]'
x_lim = [np.min(X_fit), np.max(X_fit)]
y_lim = [0, 8e-7]
fit_line_width = 2

data_plot(None, None, x_fit_list=[X_fit], y_fit_list=[Y_fit],\
            x_label=x_label, y_label=y_label, title=title,\
            scale='linear', font_size=f_size, x_lim=x_lim, y_lim=y_lim,\
            grid=True, legend=True, data_labels=None, fit_labels=['Data Fit'],\
            data_colors=None, fit_colors=None, marker_size=m_size,\
            fit_line_width=fit_line_width, x_label_font_size=f_size, y_label_font_size=f_size, title_font_size=f_size,\
            legend_font_size=f_size, legend_loc='best', legend_num_cols=1)
```

Figure 15: F82H electrical resistivity as a function of temperature. <br>
(Fig. 15 reference: )

### 3.6 Thermal Emissivity
Davisson and Weeks (CITE) used the Hagen-Rubens relation together with the Fresnel equations to calculate the total hemispherical emissivity of a metal. Their expression, as modified by Parker and Abbott, is as follows (CITE):
\begin{equation}
\sigma = 0.766\sqrt{(T\rho_e(T))}-(0.309-0.0889\ln(T\rho_e(T)))(T\rho_e(T))-0.0175(T\rho_e(T) )^{3/2};\quad T[\text{K}],\;\rho_\text{e} [\Omega \cdot \text{cm}]
\end{equation}
The electrical resistivity, and hence the emissivity, depend on the surface roughness. The electrical resistivity $\Omega \cdot$cm of polished and rolled F82H are fitted to the following equations:
\begin{eqnarray}
\rho_\text{e} &=& 4.2757\times 10^{-5}+7.6271\times 10^{-8}T-2.2529\times 10^{-11} T^2\qquad \mbox{polished}\\
\rho_\text{e} &=& 7\times 10^{-5}+3.15\times 10^{-7}T-2.8\times 10^{-12}T^2\qquad \qquad\mbox{rolled}
\end{eqnarray}
The temperature dependence is displayed in Fig. 16.

```
# Load excel data for desired property name
material_property = "Thermal Emissivity"
var_names, variables, dataframe =\
    load_data(excel_filename, material_property,\
    header_rows_list=[2], num_data_rows=6, room_temp=293, display_data_table_bool = True)

x_data_list = variables[::2]
y_data_list = variables[1::2]

# Temperature range and function initializations
rho_e_polished_func = lambda T: 4.2757e-5 + 7.6271e-8 * T - 2.2529e-11 * T**2
rho_e_rolled_func = lambda T: 7e-5 + 3.15e-7 * T - 2.8e-12 * T**2
sigma_polished_func = lambda T: 0.766 * (T * rho_e_polished_func(T))**(1/2) - (0.309 - 0.0889 * np.log(T*rho_e_polished_func(T))) * (T * rho_e_polished_func(T)) - 0.0175 * (T * rho_e_polished_func(T))**(3/2)
sigma_rolled_func = lambda T: 0.766 * (T * rho_e_rolled_func(T))**(1/2) - (0.309 - 0.0889 * np.log(T*rho_e_rolled_func(T))) * (T * rho_e_rolled_func(T)) - 0.0175 * (T * rho_e_rolled_func(T))**(3/2)

X_fit = np.linspace(300, 1000, 1000)
Y_fit_polished = sigma_polished_func(X_fit)
Y_fit_rolled = sigma_rolled_func(X_fit)

# Plot formatting
title = 'Thermal emissivity of F82H'
x_label = 'Temperature [K]'
y_label = r'$\sigma$'
data_labels = ['Polished data', 'Rolled data']
fit_labels = ['Polished fit', 'Rolled fit']
x_lim = [np.min(X_fit), np.max(X_fit)]
y_lim = [0, 0.35]
fit_line_width = 2

data_plot(x_data_list, y_data_list, x_fit_list=[X_fit, X_fit], y_fit_list=[Y_fit_polished, Y_fit_rolled],\
            x_label=x_label, y_label=y_label, title=title,\
            scale='linear', font_size=f_size, x_lim=x_lim, y_lim=y_lim,\
            grid=True, legend=True, data_labels=data_labels, fit_labels=fit_labels,\
            data_colors=None, fit_colors=None, marker_size=m_size,\
            fit_line_width=fit_line_width, x_label_font_size=f_size, y_label_font_size=f_size, title_font_size=f_size,\
            legend_font_size=f_size, legend_loc='best', legend_num_cols=2)
```

   T_polished_sigmaK  polished_sigma  T_rolled_sigmaK  rolled_sigma
0         429.171271        0.118732       471.712707      0.181412
1         524.309392        0.129971       573.038674      0.215130
2         626.408840        0.142939       673.591160      0.244524
3         726.961326        0.155476       772.596685      0.273919
4         822.872928        0.174496       874.696133      0.302450

Figure 16: F82H total hemispherical emissivity as a function of temperature. <br>
(Fig. 16 reference: )

## 4 Mechanical Properties

### 4.1 Elastic Properties
Young's ($E$), the shear ($G$) modulus, and Poisson's ratio of F82H are given by (CITE):
\begin{eqnarray}
    E &=& 218.76 - 0.077834\times(T-273) + 1.4735\times 10^{-4}\times(T-273)^2 - 2.1998\times 10^{-7}\times(T-273)^3\\
    G &=& 84.902 - 0.03378\times(T-273) + 6.8965\times 10^{-5}\times(T-273)^2 - 9.828\times 10^{-8}\times(T-273)^3 \\
    \nu &=&0.28247 + 6.1902\times 10^{-6}(T-298) + 3.162\times 10^{-9}T^2
\end{eqnarray}
The temperature dependence of the elastic and shear module are displayed in Fig. 17. The temperature dependence of Poisson's ratio is displayed in Fig. 18.

```
# Temperature range and function initializations
E_func = lambda T: 218.76 - 0.077834 * (T-273) + 1.4735e-4 * (T-273)**2 - 2.1998e-7 * (T-273)**3
G_func = lambda T: 84.902 - 0.03378 * (T-273) + 6.8965e-5 * (T-273)**2 - 9.828e-8 * (T-273)**3

X_fit = np.linspace(300, 1000, 1000)
Y_fit_E = E_func(X_fit)
Y_fit_G = G_func(X_fit)

# Plot formatting
title = 'Young ($E$) and Shear ($G$) Moduli of F82H'
x_label = 'Temperature [K]'
y_label = r'Modulus [GPa]'

x_lim = [np.min(X_fit), np.max(X_fit)]
y_lim = [0, 250]
fit_line_width = 2

data_plot(None, None, x_fit_list=[X_fit, X_fit], y_fit_list=[Y_fit_E, Y_fit_G],\
            x_label=x_label, y_label=y_label, title=title,\
            scale='linear', font_size=f_size, x_lim=x_lim, y_lim=y_lim,\
            grid=True, legend=True, data_labels=None, fit_labels=['Young', 'Shear'],\
            data_colors=None, fit_colors=None, marker_size=m_size,\
            fit_line_width=fit_line_width, x_label_font_size=f_size, y_label_font_size=f_size, title_font_size=f_size,\
            legend_font_size=f_size, legend_loc='best', legend_num_cols=1)
```

Figure 17: F82H elastic and shear moduli as a function of temperature. <br>
(Fig. 17 reference: )

```
# Temperature range and function initializations
nu_func = lambda T: 0.28247 + 6.1902e-6 * (T-298) + 3.162e-9 * T**2

X_fit = np.linspace(300, 1000, 1000)
Y_fit = nu_func(X_fit)

# Plot formatting
title = 'Poisson Ratio of F82H'
x_label = 'Temperature [K]'
y_label = r'$\nu$'
x_lim = [np.min(X_fit), np.max(X_fit)]
y_lim = [0, 0.5]
fit_line_width = 2

data_plot(None, None, x_fit_list=[X_fit], y_fit_list=[Y_fit],\
            x_label=x_label, y_label=y_label, title=title,\
            scale='linear', font_size=f_size, x_lim=x_lim, y_lim=y_lim,\
            grid=True, legend=True, data_labels=None, fit_labels=['Data Fit'],\
            data_colors=None, fit_colors=None, marker_size=m_size,\
            fit_line_width=fit_line_width, x_label_font_size=f_size, y_label_font_size=f_size, title_font_size=f_size,\
            legend_font_size=f_size, legend_loc='best', legend_num_cols=1)
```

Figure 18: F82H Poisson's ratio as a function of temperature. <br>
(Fig. 18 reference: )

The general characteristic of the uniaxial stress-strain diagram are shown in Fig. 19.

<figure>
<img src="F82H/Figures/stress-strain.png" style="width:90%">
<figcaption align = "center"> Figure 19: General characteristics of the stress-strain curve for a ductile material.. </figcaption>
</figure>

(Fig. 19 reference: )

### 4.2 Yield Strength

```
# Load excel data for desired property name
material_property = "Yield Strength"
var_names, variables, dataframe =\
    load_data(excel_filename, material_property,\
    header_rows_list=[2], num_data_rows=20, room_temp=293, display_data_table_bool = True)

x_label = 'Temperature [K]'
y_label = r'$\sigma_y$ [MPa]'
x_lim = [290, 1000]
y_lim = [0, 700]
data_labels = [var.split('_')[0] for var in var_names[1::2]] # Replace '_' with your delimiter. Take [0] for the part in front of the delimiter.
# data_labels = ['CEA', 'ECN', 'CIEMAT', 'FZK', 'JAERI', 'Tavasolli']

# Temperature range and initializations
T = np.linspace(300, 1000, 1000)
n = len(T)

# Concatenate and sort data for fitting
vars_x = variables[::2]
vars_y = variables[1::2]
X_data, Y_data = concatenate_and_sort(vars_x, vars_y)

# Convert temperature to Kelvin
X_data += 273

x_data_list = [x + 273 for x in vars_x]
y_data_list = vars_y

p = [1, 1, 1, 1]
fit_result = get_model_fit_and_print_it(X_data, Y_data, fit_func='poly', param_initials=p, method='leastsq',\
    material_name=material_name, property_name=material_property, eq_digits=3, print_bool=True)

plot_data(x_data_list, y_data_list, T, fit_result, f_size, m_size,\
          x_label, y_label, x_lim, y_lim, data_labels,\
          title=material_property + " of " + material_name)
```

      T_CEA_yC    CEA_yMPa    T_ECN_yC    ECN_yMPa  T_CIEMAT_yC  CIEMAT_yMPa  \
0    16.989027  521.843961   19.899852  495.672374    20.420682   502.574531   
1   250.696868  472.679341   82.964550  508.102903   301.958753   438.396986   
2   250.118711  459.105338  202.778599  474.512850   400.479066   423.881286   
3   300.941051  464.762144  302.875923  458.187540   501.037782   373.225861   
4   351.739048  445.990310  400.567813  443.008313   499.983179   355.769941   
5   499.060812  399.152010  449.644329  425.296982          NaN          NaN   
6   553.224289  358.002468  501.608174  407.020175          NaN          NaN   
7   653.608520  237.667774  554.030279  365.607703          NaN          NaN   
8          NaN         NaN         NaN         NaN          NaN          NaN   
9          NaN         NaN         NaN         NaN          NaN          NaN   
10         NaN         NaN         NaN         NaN          NaN          NaN   
11         NaN         NaN         NaN         NaN          NaN          NaN   
12         NaN         NaN         NaN         NaN          NaN          NaN   

      T_FZK_yC    FZK_yMPa  T_JAERI_yC  JAERI_yMPa  T_TavassoliC  \
0   300.979055  463.714501   17.136249  552.384017            20   
1   351.616576  458.507787  499.958474  430.916987           100   
2   401.345427  448.949691  653.496893  226.921269           200   
3   601.060114  305.298825         NaN         NaN           250   
4   652.530493  228.365371         NaN         NaN           300   
5   700.849226  165.003081         NaN         NaN           350   
6          NaN         NaN         NaN         NaN           400   
7          NaN         NaN         NaN         NaN           450   
8          NaN         NaN         NaN         NaN           500   
9          NaN         NaN         NaN         NaN           550   
10         NaN         NaN         NaN         NaN           600   
11         NaN         NaN         NaN         NaN           650   
12         NaN         NaN         NaN         NaN           700   

    Tavassoli_yMPa  
0              491  
1              452  
2              432  
3              427  
4              423  
5              417  
6              408  
7              392  
8              367  
9              332  
10             282  
11             217  
12             134

[[Model]]
    Model(polynomial)
[[Fit Statistics]]
    # fitting method   = leastsq
    # function evals   = 16
    # data points      = 43
    # variables        = 4
    chi-square         = 15704.9287
    reduced chi-square = 402.690479
    Akaike info crit   = 261.722779
    Bayesian info crit = 268.767580
    R-squared          = 0.96090419
[[Variables]]
    c0:  960.920802 +/- 86.9509574 (9.05%) (init = 1)
    c1: -2.71634278 +/- 0.48372624 (17.81%) (init = 1)
    c2:  0.00496028 +/- 8.2457e-04 (16.62%) (init = 1)
    c3: -3.1117e-06 +/- 4.3907e-07 (14.11%) (init = 3)
[[Correlations]] (unreported correlations are < 0.100)
    C(c2, c3) = -0.9961
    C(c1, c2) = -0.9945
    C(c0, c1) = -0.9903
    C(c1, c3) = +0.9817
    C(c0, c2) = +0.9716
    C(c0, c3) = -0.9497

### 4.3 Ultimate Strength

```
# Load excel data for desired property name
material_property = "Ultimate Strength"
var_names, variables, dataframe =\
    load_data(excel_filename, material_property,\
    header_rows_list=[2], num_data_rows=20, room_temp=293, display_data_table_bool = True)

x_label = 'Temperature [K]'
y_label = r'$\sigma_u$ [MPa]'
x_lim = [290, 1000]
y_lim = [0, 700]
data_labels = [var.split('_')[0] for var in var_names[1::2]] # Replace '_' with your delimiter. Take [0] for the part in front of the delimiter.
# data_labels = ['CEA', 'ECN', 'CIEMAT', 'FZK & JAERI', 'Tavasolli']

# Temperature range and initializations
T = np.linspace(300, 1000, 1000)
n = len(T)

# Concatenate and sort data for fitting
vars_x = variables[::2]
vars_y = variables[1::2]
X_data, Y_data = concatenate_and_sort(vars_x, vars_y)

# Convert temperature to Kelvin
X_data += 273

x_data_list = [x + 273 for x in vars_x]
y_data_list = vars_y

p = [1, 1, 1, 1]
fit_result = get_model_fit_and_print_it(X_data, Y_data, fit_func='poly', param_initials=p, method='leastsq',\
    material_name=material_name, property_name=material_property, eq_digits=6, print_bool=True)

plot_data(x_data_list, y_data_list, T, fit_result, f_size, m_size,\
          x_label, y_label, x_lim, y_lim, data_labels,\
          title=material_property + " of " + material_name)
```

      T_CEA_uC    CEA_uMPa    T_ECN_uC    ECN_uMPa  T_CIEMAT_uC  CIEMAT_uMPa  \
0    19.883690  636.194176   19.470673  625.930739    19.406076   613.075124   
1   249.640933  529.611105   78.130252  608.814784   300.066745   498.784337   
2   347.345292  499.317541  200.207251  554.298958   398.914934   467.483729   
3   450.202342  442.119312  300.266598  514.904718   498.825122   390.710939   
4   498.856082  412.865264  401.332095  492.921867   499.826334   371.288641   
5   550.819140  353.491450  450.614773  456.902542          NaN          NaN   
6   648.315147  214.193752  499.873757  431.036836          NaN          NaN   
7   700.297656  146.484503  549.202130  375.435528          NaN          NaN   
8          NaN         NaN         NaN         NaN          NaN          NaN   
9          NaN         NaN         NaN         NaN          NaN          NaN   
10         NaN         NaN         NaN         NaN          NaN          NaN   
11         NaN         NaN         NaN         NaN          NaN          NaN   
12         NaN         NaN         NaN         NaN          NaN          NaN   

    T_FZK_JAERI_uC  FZK_JAERI_uMPa  T_TavassoliC  Tavassoli_uMPa  
0        19.880718      656.808534            20             610  
1       299.029337      516.301493           100             563  
2       350.526986      490.576763           200             526  
3       448.231257      440.433398           250             512  
4       497.701877      459.330458           300             499  
5       548.920888      347.005279           350             484  
6       600.499369      286.641322           400             467  
7       700.801548      153.242484           450             444  
8              NaN             NaN           500             414  
9              NaN             NaN           550             377  
10             NaN             NaN           600             329  
11             NaN             NaN           650             269  
12             NaN             NaN           700             194

[[Model]]
    Model(polynomial)
[[Fit Statistics]]
    # fitting method   = leastsq
    # function evals   = 16
