Repository: Ghoniem-Org/DatabaseCodes

File: Jupyter/PytorchTraining3.ipynb
```
import numpy as np
import pandas as pd
import matplotlib.pyplot as plt

import torch
import torch.nn as nn
import torch.optim as optim
from torch.utils.data import DataLoader, TensorDataset, random_split, Subset

from sklearn.preprocessing import StandardScaler
```

```
df = pd.read_csv('OutputFeatures.csv')
features_to_disregard = ['Material', 'Feature6', 'Feature7', 'Feature8', 'Feature15']
df = df.drop(columns=features_to_disregard)
```

```
categorical_features = ['Property', 'Feature3', 'Feature5']
df_encoded = pd.get_dummies(df, columns=categorical_features, drop_first=True)
df_encoded.head()
```

   Target1  Feature2  Feature4  Feature9  Feature10  Feature11 Feature12  \
0    568.0      18.9       100       979        111        739      222    
1    479.0     300.0       100       979        111        739      222    
2    453.0     400.0       100       979        111        739      222    
3    404.0     500.0       100       979        111        739      222    
4    284.0     600.0       100       979        111        739      222    

   Feature13  Feature14  Feature0_UE  Feature0_US  Feature0_YS  \
0        600       1000        False        False         True   
1        600       1000        False        False         True   
2        600       1000        False        False         True   
3        600       1000        False        False         True   
4        600       1000        False        False         True   

   Feature3_plate  Feature5_radial  Feature5_transverse  
0           False            False                False  
1           False            False                False  
2           False            False                False  
3           False            False                False  
4           False            False                False

```
y_unscaled = df_encoded['Target1']
X_unscaled= df_encoded.drop(columns=['Target1'])

scaler_X = StandardScaler()
scaler_y = StandardScaler()

X = scaler_X.fit_transform(X_unscaled)
y = scaler_y.fit_transform(y_unscaled.values.reshape(-1, 1)).flatten()

X = torch.tensor(X, dtype=torch.float32)
y = torch.tensor(y, dtype=torch.float32).unsqueeze(1)

print(f"X tensor shape: {X.shape}")
print(f"y tensor shape: {y.shape}")

NumberFeatures = X.shape[1]
```

X tensor shape: torch.Size([530, 14])
y tensor shape: torch.Size([530, 1])

```
class Model(nn.Module):
    def __init__(self, input_size, hidden_size1, hidden_size2, output_size):
        super(Model, self).__init__()
        self.fc1 = nn.Linear(input_size, hidden_size1)
        self.relu = nn.ReLU()
        self.fc2 = nn.Linear(hidden_size1, hidden_size2)
        self.fc3 = nn.Linear(hidden_size2, hidden_size1)
        self.fc4 = nn.Linear(hidden_size1, output_size)
    def forward(self, x):
        x = self.relu(self.fc1(x))
        x = self.relu(self.fc2(x))
        x = self.relu(self.fc3(x))
        x = self.fc4(x)
        return x
```

```
from sklearn.model_selection import KFold

dataset = TensorDataset(X, y)
train_size = int(0.8 * len(dataset))
test_size = len(dataset) - train_size
train_dataset, test_dataset = random_split(dataset, [train_size, test_size])
num_folds = 5
kf = KFold(n_splits=num_folds, shuffle=True, random_state=42)
```

```
def kfold_trian(dataset, kf, model, criterion, optimizer, epochs=30, batch_size=32, mute=False):
    TrainLoss = []
    ValLoss = []
    
    for epoch in range(epochs):
        model.train()
        total_train_loss = 0
        total_val_loss = 0
    
        for fold, (train_idx, val_idx) in enumerate(kf.split(dataset)):
            # Prepare data for this fold
            train_subset = Subset(dataset, train_idx)
            val_subset = Subset(dataset, val_idx)
    
            train_loader = DataLoader(train_subset, batch_size=batch_size, shuffle=True)
            val_loader = DataLoader(val_subset, batch_size=batch_size, shuffle=False)
    
            # Training phase
            fold_train_loss = 0
            for batch_X, batch_y in train_loader:
                optimizer.zero_grad()
                predictions = model(batch_X)
                loss = criterion(predictions, batch_y)
                loss.backward()
                optimizer.step()
                fold_train_loss += loss.item()
            total_train_loss += fold_train_loss / len(train_loader)
    
            # Validation phase
            model.eval()
            fold_val_loss = 0
            with torch.no_grad():
                for batch_X, batch_y in val_loader:
                    predictions = model(batch_X)
                    loss = criterion(predictions, batch_y)
                    fold_val_loss += loss.item()
            total_val_loss += fold_val_loss / len(val_loader)
            
        if not mute:
            if (epoch + 1) % 1 == 0:
                avg_train_loss = total_train_loss / num_folds
                avg_val_loss = total_val_loss / num_folds
                print(f'Epoch [{epoch+1}/{epochs}] - Train Loss: {avg_train_loss:.4f}, Val Loss: {avg_val_loss:.4f}')
            
        if (epoch + 1) % 1 == 0:
            TrainLoss.append(total_train_loss / num_folds)
            ValLoss.append(total_val_loss / num_folds)
            
    return model, TrainLoss, ValLoss
```

```
learning_rate = 5e-4
weight_decay = 1e-5
hidden_size1=32
hidden_size2=32

model = Model(input_size=NumberFeatures, hidden_size1=hidden_size1, hidden_size2=hidden_size2, output_size=1)
criterion = nn.MSELoss()
optimizer = optim.Adam(model.parameters(), lr=learning_rate, weight_decay=weight_decay)

model, TrainLoss, ValLoss = kfold_trian(train_dataset, kf, model, criterion, optimizer)
```

Epoch [1/30] - Train Loss: 0.9127, Val Loss: 0.8959
Epoch [2/30] - Train Loss: 0.5140, Val Loss: 0.4575
Epoch [3/30] - Train Loss: 0.1278, Val Loss: 0.1096
Epoch [4/30] - Train Loss: 0.0469, Val Loss: 0.0435
Epoch [5/30] - Train Loss: 0.0275, Val Loss: 0.0276
Epoch [6/30] - Train Loss: 0.0207, Val Loss: 0.0212
Epoch [7/30] - Train Loss: 0.0168, Val Loss: 0.0171
Epoch [8/30] - Train Loss: 0.0146, Val Loss: 0.0141
Epoch [9/30] - Train Loss: 0.0121, Val Loss: 0.0126
Epoch [10/30] - Train Loss: 0.0110, Val Loss: 0.0111
Epoch [11/30] - Train Loss: 0.0100, Val Loss: 0.0102
Epoch [12/30] - Train Loss: 0.0089, Val Loss: 0.0091
Epoch [13/30] - Train Loss: 0.0083, Val Loss: 0.0088
Epoch [14/30] - Train Loss: 0.0077, Val Loss: 0.0080
Epoch [15/30] - Train Loss: 0.0073, Val Loss: 0.0075
Epoch [16/30] - Train Loss: 0.0067, Val Loss: 0.0071
Epoch [17/30] - Train Loss: 0.0065, Val Loss: 0.0065
Epoch [18/30] - Train Loss: 0.0061, Val Loss: 0.0062
Epoch [19/30] - Train Loss: 0.0059, Val Loss: 0.0061
Epoch [20/30] - Train Loss: 0.0057, Val Loss: 0.0055
Epoch [21/30] - Train Loss: 0.0053, Val Loss: 0.0052
Epoch [22/30] - Train Loss: 0.0049, Val Loss: 0.0050
Epoch [23/30] - Train Loss: 0.0048, Val Loss: 0.0048
Epoch [24/30] - Train Loss: 0.0046, Val Loss: 0.0048
Epoch [25/30] - Train Loss: 0.0044, Val Loss: 0.0044
Epoch [26/30] - Train Loss: 0.0042, Val Loss: 0.0046
Epoch [27/30] - Train Loss: 0.0041, Val Loss: 0.0042
Epoch [28/30] - Train Loss: 0.0041, Val Loss: 0.0041
Epoch [29/30] - Train Loss: 0.0039, Val Loss: 0.0041
Epoch [30/30] - Train Loss: 0.0039, Val Loss: 0.0041

```
plt.plot(TrainLoss, label = "TrainLoss")
plt.plot(ValLoss, label = "ValLoss")
plt.title("Loss vs epoch")
plt.xlabel("Epoch")
plt.ylabel("Loss")
plt.legend()
plt.show()
```

```
model.eval()
test_loss = 0
Pred=[]
with torch.no_grad():
    for test_X, test_y in test_dataset:
        predictions = model(test_X)
        loss = criterion(predictions, test_y)
        test_loss += loss.item()
        Pred.append(scaler_y.inverse_transform([predictions.detach().numpy()])[0][0])

print(f'Test Loss: {test_loss / len(test_dataset):.4f}')
```

Test Loss: 0.0127

```
x_test, y_test = zip(*test_dataset)
y_test = torch.tensor(y_test)
x_test = torch.stack(x_test)

y_test_original = scaler_y.inverse_transform(y_test.numpy().reshape(-1, 1)).flatten()
x_test_original = scaler_X.inverse_transform(x_test.numpy())

colors = []
for row in x_test_original.T[9:12].T:
    if row[0] == 1:
        colors.append(1)
    elif row[1] == 1:
        colors.append(2)
    elif row[2] == 1:
        colors.append(3)
    else:
        colors.append(4)
```

```
unique_colors = np.unique(colors)

fig, axs = plt.subplots(2, 2, figsize=(12, 12))
fig.suptitle("True vs Predicted Values for Each Color Category", fontsize=16)

TargetLabels = ["Yield Strength", "Ultimate Strength", "Total Elongation", "Uniform Elongation"]
for i, color in enumerate(unique_colors):
    ax = axs[i // 2, i % 2]
    mask = colors == color 
    ax.scatter(
        y_test_original[mask],
        np.array(Pred)[mask],
        label=f"Category: {TargetLabels[i]}",
        marker="o",
    )
    ax.plot([0, max(y_test_original[mask])], [0, max(y_test_original[mask])], color="red", linestyle="--", label="Perfect Line")
    ax.set_title(f"{TargetLabels[i]}", fontsize=14)
    ax.set_xlabel("True Values", fontsize=12)
    ax.set_ylabel("Predicted Values", fontsize=12)
    ax.grid(alpha=0.4)
    ax.legend(fontsize=10)

plt.tight_layout(rect=[0, 0, 1, 0.96])
plt.show()
```

```
param_grid = {
    'learning_rate': [1e-3, 5e-4, 1e-4],
    'weight_decay': [1e-5, 1e-6],
    'hidden_size1': [32, 64],
    'hidden_size2': [32, 64]
}
```

```
from sklearn.model_selection import ParameterGrid
grid = ParameterGrid(param_grid)

bestscore = 1
GridScore_train = []
GridScore_test = []
for params in grid:
    print(params)
    model = Model(input_size=NumberFeatures, hidden_size1=params["hidden_size1"], hidden_size2=params["hidden_size2"], output_size=1)
    criterion = nn.MSELoss()
    optimizer = optim.Adam(model.parameters(), lr=params["learning_rate"], weight_decay=params["weight_decay"])
    
    model, TrainLoss, ValLoss = kfold_trian(train_dataset, kf, model, criterion, optimizer, mute=True)
    
    model.eval()
    test_loss = 0
    train_loss = 0
    with torch.no_grad():
        for test_X, test_y in test_dataset:
            predictions = model(test_X)
            loss = criterion(predictions, test_y)
            test_loss += loss.item()
        for train_X, train_y in train_dataset:
            predictions = model(train_X)
            loss = criterion(predictions, train_y)
            train_loss += loss.item()
    
    print(f'Test Loss: {test_loss / len(test_dataset):.4f}')
    print(f'Train Loss: {train_loss / len(train_dataset):.4f}')
    GridScore_train.append(train_loss / len(train_dataset))
    GridScore_test.append(test_loss / len(test_dataset))
    if test_loss / len(test_dataset) < bestscore:
        bestparams = params
        bestscore = test_loss / len(test_dataset)
```

{'hidden_size1': 32, 'hidden_size2': 32, 'learning_rate': 0.001, 'weight_decay': 1e-05}
Test Loss: 0.0132
Train Loss: 0.0038
{'hidden_size1': 32, 'hidden_size2': 32, 'learning_rate': 0.001, 'weight_decay': 1e-06}
Test Loss: 0.0099
Train Loss: 0.0030
{'hidden_size1': 32, 'hidden_size2': 32, 'learning_rate': 0.0005, 'weight_decay': 1e-05}
Test Loss: 0.0111
Train Loss: 0.0031
{'hidden_size1': 32, 'hidden_size2': 32, 'learning_rate': 0.0005, 'weight_decay': 1e-06}
Test Loss: 0.0124
Train Loss: 0.0037
{'hidden_size1': 32, 'hidden_size2': 32, 'learning_rate': 0.0001, 'weight_decay': 1e-05}
Test Loss: 0.0188
Train Loss: 0.0110
{'hidden_size1': 32, 'hidden_size2': 32, 'learning_rate': 0.0001, 'weight_decay': 1e-06}
Test Loss: 0.0311
Train Loss: 0.0206
{'hidden_size1': 32, 'hidden_size2': 64, 'learning_rate': 0.001, 'weight_decay': 1e-05}
Test Loss: 0.0129
Train Loss: 0.0028
{'hidden_size1': 32, 'hidden_size2': 64, 'learning_rate': 0.001, 'weight_decay': 1e-06}
Test Loss: 0.0165
Train Loss: 0.0029
{'hidden_size1': 32, 'hidden_size2': 64, 'learning_rate': 0.0005, 'weight_decay': 1e-05}
Test Loss: 0.0108
Train Loss: 0.0034
{'hidden_size1': 32, 'hidden_size2': 64, 'learning_rate': 0.0005, 'weight_decay': 1e-06}
Test Loss: 0.0115
Train Loss: 0.0032
{'hidden_size1': 32, 'hidden_size2': 64, 'learning_rate': 0.0001, 'weight_decay': 1e-05}
Test Loss: 0.0194
Train Loss: 0.0157
{'hidden_size1': 32, 'hidden_size2': 64, 'learning_rate': 0.0001, 'weight_decay': 1e-06}
Test Loss: 0.0318
Train Loss: 0.0151
{'hidden_size1': 64, 'hidden_size2': 32, 'learning_rate': 0.001, 'weight_decay': 1e-05}
Test Loss: 0.0125
Train Loss: 0.0037
{'hidden_size1': 64, 'hidden_size2': 32, 'learning_rate': 0.001, 'weight_decay': 1e-06}
Test Loss: 0.0186
Train Loss: 0.0028
{'hidden_size1': 64, 'hidden_size2': 32, 'learning_rate': 0.0005, 'weight_decay': 1e-05}
Test Loss: 0.0144
Train Loss: 0.0028
{'hidden_size1': 64, 'hidden_size2': 32, 'learning_rate': 0.0005, 'weight_decay': 1e-06}
Test Loss: 0.0107
Train Loss: 0.0026
{'hidden_size1': 64, 'hidden_size2': 32, 'learning_rate': 0.0001, 'weight_decay': 1e-05}
Test Loss: 0.0187
Train Loss: 0.0090
{'hidden_size1': 64, 'hidden_size2': 32, 'learning_rate': 0.0001, 'weight_decay': 1e-06}
Test Loss: 0.0160
Train Loss: 0.0105
{'hidden_size1': 64, 'hidden_size2': 64, 'learning_rate': 0.001, 'weight_decay': 1e-05}
Test Loss: 0.0129
Train Loss: 0.0033
{'hidden_size1': 64, 'hidden_size2': 64, 'learning_rate': 0.001, 'weight_decay': 1e-06}
Test Loss: 0.0130
Train Loss: 0.0025
{'hidden_size1': 64, 'hidden_size2': 64, 'learning_rate': 0.0005, 'weight_decay': 1e-05}
Test Loss: 0.0095
Train Loss: 0.0023
{'hidden_size1': 64, 'hidden_size2': 64, 'learning_rate': 0.0005, 'weight_decay': 1e-06}
Test Loss: 0.0156
Train Loss: 0.0032
{'hidden_size1': 64, 'hidden_size2': 64, 'learning_rate': 0.0001, 'weight_decay': 1e-05}
Test Loss: 0.0134
Train Loss: 0.0084
{'hidden_size1': 64, 'hidden_size2': 64, 'learning_rate': 0.0001, 'weight_decay': 1e-06}
Test Loss: 0.0157
Train Loss: 0.0075

```
bestparams, bestscore
```

({'hidden_size1': 64,
  'hidden_size2': 64,
  'learning_rate': 0.0005,
  'weight_decay': 1e-05},
 0.009459740515138012)

```
plt.figure(figsize=(10, 6))
plt.plot(GridScore_train, label='Train Score', marker='o')
plt.plot(GridScore_test, label='Test Score', marker='s')
plt.xlabel("Hyperparameter Set Index")
plt.ylabel("Score")
plt.title("Grid Search Scores: Train vs Test")
plt.legend()
plt.grid(True, linestyle='--', alpha=0.7)
plt.show()
```

```
[params.values() for params, score in zip(grid, GridScore_train) if score < 0.005]
```

[dict_values([32, 32, 0.001, 1e-05]),
 dict_values([32, 32, 0.001, 1e-06]),
 dict_values([32, 32, 0.0005, 1e-05]),
 dict_values([32, 32, 0.0005, 1e-06]),
 dict_values([32, 64, 0.001, 1e-05]),
 dict_values([32, 64, 0.001, 1e-06]),
 dict_values([32, 64, 0.0005, 1e-05]),
 dict_values([32, 64, 0.0005, 1e-06]),
 dict_values([64, 32, 0.001, 1e-05]),
 dict_values([64, 32, 0.001, 1e-06]),
 dict_values([64, 32, 0.0005, 1e-05]),
 dict_values([64, 32, 0.0005, 1e-06]),
 dict_values([64, 64, 0.001, 1e-05]),
 dict_values([64, 64, 0.001, 1e-06]),
 dict_values([64, 64, 0.0005, 1e-05]),
 dict_values([64, 64, 0.0005, 1e-06])]

File: Jupyter/PytrochTraining2.ipynb
```
import pandas as pd
import matplotlib.pyplot as plt

import torch
import torch.nn as nn
import torch.optim as optim
from torch.utils.data import DataLoader, TensorDataset, random_split, Subset

from sklearn.preprocessing import StandardScaler
```

```
df = pd.read_csv('OutputFeatures.csv')
features_to_disregard = ['Feature1', 'Feature6', 'Feature7', 'Feature8', 'Feature15']
df = df.drop(columns=features_to_disregard)
```

```
df.head()
```

   Target1 Feature0  Feature2 Feature3  Feature4      Feature5  Feature9  \
0    568.0       YS      18.9      bar       100  longitudinal       979   
1    479.0       YS     300.0      bar       100  longitudinal       979   
2    453.0       YS     400.0      bar       100  longitudinal       979   
3    404.0       YS     500.0      bar       100  longitudinal       979   
4    284.0       YS     600.0      bar       100  longitudinal       979   

   Feature10  Feature11 Feature12  Feature13  Feature14  
0        111        739      222         600       1000  
1        111        739      222         600       1000  
2        111        739      222         600       1000  
3        111        739      222         600       1000  
4        111        739      222         600       1000

```
categorical_features = ['Feature0', 'Feature3', 'Feature5']
df_encoded = pd.get_dummies(df, columns=categorical_features, drop_first=True)
df_encoded.head()
```

   Target1  Feature2  Feature4  Feature9  Feature10  Feature11 Feature12  \
0    568.0      18.9       100       979        111        739      222    
1    479.0     300.0       100       979        111        739      222    
2    453.0     400.0       100       979        111        739      222    
3    404.0     500.0       100       979        111        739      222    
4    284.0     600.0       100       979        111        739      222    

   Feature13  Feature14  Feature0_YS  Feature3_plate  Feature5_radial  \
0        600       1000         True           False            False   
1        600       1000         True           False            False   
2        600       1000         True           False            False   
3        600       1000         True           False            False   
4        600       1000         True           False            False   

   Feature5_transverse  
0                False  
1                False  
2                False  
3                False  
4                False

```
y_unscaled = df_encoded['Target1']
X_unscaled= df_encoded.drop(columns=['Target1'])

scaler_X = StandardScaler()
scaler_y = StandardScaler()

X = scaler_X.fit_transform(X_unscaled)
y = scaler_y.fit_transform(y_unscaled.values.reshape(-1, 1)).flatten()

X = torch.tensor(X, dtype=torch.float32)
y = torch.tensor(y, dtype=torch.float32).unsqueeze(1)

print(f"X tensor shape: {X.shape}")
print(f"y tensor shape: {y.shape}")
```

X tensor shape: torch.Size([293, 12])
y tensor shape: torch.Size([293, 1])

```
class Model(nn.Module):
    def __init__(self, input_size, hidden_size1, hidden_size2, output_size):
        super(Model, self).__init__()
        self.fc1 = nn.Linear(input_size, hidden_size1)
        self.relu = nn.ReLU()
        self.fc2 = nn.Linear(hidden_size1, hidden_size2)
        self.fc3 = nn.Linear(hidden_size2, hidden_size1)
        self.fc4 = nn.Linear(hidden_size1, output_size)
    def forward(self, x):
        x = self.relu(self.fc1(x))
        x = self.relu(self.fc2(x))
        x = self.relu(self.fc3(x))
        x = self.fc4(x)
        return x
```

```
dataset = TensorDataset(X,y)
train_size = int(0.8 * len(dataset))
test_size = len(dataset) - train_size
train_dataset, test_dataset = random_split(dataset, [train_size, test_size])
```

```
batch_size = 64
train_loader = DataLoader(train_dataset, batch_size=batch_size, shuffle=True)
```

```
learning_rate = 4e-3
weight_decay = 1e-5
model = Model(input_size=12, hidden_size1=32, hidden_size2=32, output_size=1)
criterion = nn.MSELoss()
optimizer = optim.Adam(model.parameters(), lr=learning_rate, weight_decay=weight_decay)
```

```
epochs = 50
Losses = []
for epoch in range(epochs):
    model.train()
    total_loss = 0

    for batch_X, batch_y in train_loader:
        optimizer.zero_grad()
        
        predictions = model(batch_X)
        loss = criterion(predictions, batch_y)
        
        loss.backward()
        optimizer.step()

        total_loss += loss.item()
        
    Losses.append(total_loss)  
    if (epoch + 1) % 5 == 0:
        print(f'Epoch [{epoch+1}/{epochs}], Loss: {total_loss / len(train_loader):.4f}')
```

Epoch [5/50], Loss: 0.0105
Epoch [10/50], Loss: 0.0102
Epoch [15/50], Loss: 0.0111
Epoch [20/50], Loss: 0.0097
Epoch [25/50], Loss: 0.0099
Epoch [30/50], Loss: 0.0088
Epoch [35/50], Loss: 0.0100
Epoch [40/50], Loss: 0.0095
Epoch [45/50], Loss: 0.0092
Epoch [50/50], Loss: 0.0118

```
plt.plot(Losses)
plt.title("Loss vs epoch")
plt.xlabel("Epoch")
plt.ylabel("Loss")
plt.show()
```

```
model.eval()
test_loss = 0
Pred=[]
with torch.no_grad():
    for test_X, test_y in test_dataset:
        predictions = model(test_X)
        loss = criterion(predictions, test_y)
        test_loss += loss.item()
        Pred.append(scaler_y.inverse_transform([predictions.detach().numpy()])[0][0])

print(f'Test Loss: {test_loss / len(test_dataset):.4f}')
```

Test Loss: 0.0492

```
x_test, y_test = zip(*test_dataset)
y_test = torch.tensor(y_test)
x_test = torch.stack(x_test)

y_test_original = scaler_y.inverse_transform(y_test.numpy().reshape(-1, 1)).flatten()
x_test_original = scaler_X.inverse_transform(x_test.numpy())

colors = ['blue' if dev <= 0.5 else 'orange' for dev in x_test_original.T[9]]
```

```
plt.figure(figsize=(8, 6))
plt.scatter(y_test_original, Pred, c=colors, label='Test points', marker='o')

plt.plot([0, 700], [0, 700], color='red', linestyle='--', label='Perfect Line')

plt.title('True vs Predicted Values')
plt.xlabel('True Values')
plt.ylabel('Predicted Values')
plt.grid(alpha=0.4)
plt.show()
```

File: Jupyter/Tungsten_2_0.ipynb (part 1 of 3)
# Eurofer Properties Database

## Table of Contents
- [Abstract](#abstract)
- [Introduction](#introduction)
- [Section 1: Fabrication & Microstructure](#section-1)
  - [1.1. Ore Extraction](#ore_extraction)
  - [1.2. Tungsten Fabrication Methods](#tungsten_fabrication)
  - [1.3. Microstructure](#microstructure)
- [Section 2: Thermo-physical Properties](#section-2)
  - [2.1. Density](#density)
  - [2.2. Thermal Diffusivity](#diffusivity)
  - [2.3. Specific Heat](#cp)
  - [2.4. Thermal Conductivity](#conductivity)
  - [2.5. Coefficient of Thermal Expansion](#expansion)
  - [2.6. Thermal Emissivity](#emissivity)
  - [2.7. Electrical Resistivity](#resistivity)
  - [2.8. Magnetic Properties](#magnetic)
  - [2.9. Elastic Properties](#elastic)
- [Section 3: Mechanical Properties](#mechanical)

<a id="abstract"></a>
<h2 style="text-align: center;">Abstract</h2>
<p style="text-align: justify;">
This study presents a comprehensive database for tungsten, which aims to assist in the mechanical design of tungsten components, specifically those used in fusion reactor power sources. The database is organized into three main categories: fabrication and microstructure, thermophysical properties, and mechanical properties. Additionally, the study examines the effects of irradiation, including both neutron and ion irradiation, on the properties of tungsten. The data for each property is collected from multiple publicly available sources, and the sources are provided along with links to the original publications for verification or potential corrections. To describe the properties of tungsten, various functional forms are developed based on temperature, and if applicable, the irradiation dose.
</p>

<a id="introduction"></a>
<h2>Introduction</h2>

<a id="section-1"></a>
<h2>Section 1: Fabrication & Microstructure</h2>
<a id="ore_extraction"></a>
<h3> 1.1. Ore Extraction</h3>

The extraction of tungsten from its ores comprises several stages. Eventually, the ore is transformed into tungsten oxide ($WO_3$), which is then subjected to heating with hydrogen or carbon. This heating process leads to the production of powdered tungsten. Due to its exceptionally high melting point, it is not economically viable to cast tungsten ingots. As an alternative, powdered tungsten is combined with small quantities of powdered nickel or other metals and then sintered. Another method for extracting tungsten is through hydrogen reduction of $WF_6$.
\begin{equation}
    WF_6 + 3 H_2 \rightarrow W + 6 HF
\end{equation}

or pyrolytic decomposition \cite{AMT2023}:
\begin{equation}
    WF_6 \rightarrow W + 3 F_2
\end{equation}

<a id="tungsten_fabrication"></a>
<h3> 1.2. Tungsten Fabrication Methods</h3>

Traditional techniques like powder metallurgy, spark plasma sintering, chemical vapor deposition, hot isostatic pressing, and thermoplastic routes are commonly employed to produce tungsten products. These methods are preferred due to tungsten's high ductile-brittle transition temperature. However, an alternative manufacturing approach that offers more flexibility is selective laser melting, a form of 3D printing that allows for the creation of intricate three-dimensional shapes. The main manufacturing routes for tungsten are depicted in Figure 1 and Figure 2. To facilitate future discussions, we will now establish the following terminology:

| Term                        | Abbreviation |
|-----------------------------|--------------|
| Powder Metallurgy            | PM           |
| Single Crystal               | SC           |
| Spark Plasma Sintering       | SPS          |
| Chemical Vapor Deposition    | CVD          |
| Hot Isostatic Pressing       | HIP          |
| Selective Laser Melting      | SLM          |
| Swaging                      | S            |
| Hot Rolling                  | R            |
| Forging                      | F            |
| ASTM Grain Size              | G = ASTM00–ASTM12 |

It should be noted that the ASTM grain size can be determined using the formula (where G represents the ASTM grain number and L represents the average size in microns). The ASTM grain number, G, is defined as the number of grains per square inch at 100x magnification. According to ASTM E112, G is set to 0 when L equals 320 μm. To establish a relationship between the ASTM grain size number, G, and the number of grains per square inch at 100x magnification, N:

$$
L = 320 \times 2^{-\left(\frac{G}{2}\right)}
$$

$$
N = 2^{(G-1)}
$$

$$
G = 2.8854 \ln\left(\frac{320}{L}\right)
$$

Due to the dependence of properties on the method of tungsten preparation, we propose a naming system as follows: `W-(Manufacturing Route)-(Forming Process)-(Grain Size)`. When referring to tungsten (W) data obtained from powder metallurgy (PM) and subsequently formed through hot rolling (HR) with a grain size of 130 microns, it will be identified as **W-PM-HR-ASTM03**. However, if the tungsten is a single crystal with a size of 320 microns, it will be designated as **W-SC-00-ASTM00**. On the other hand, chemical vapor deposition (CVD) tungsten with an average size of 8 microns will be denoted as **W-CVD-00-ASTM11**. This system aims to establish a standardized referencing system for various tungsten data. For example, tungsten produced by Plansee for electrode materials will be referred to as **W-PM-HR-ASTM03** to **W-PM-HR-ASTM08**.

Because the W used in most structural applications is fabricated via the PM route, followed by sintering, followed by rolling, forging, or swaging, we adopt a simpler notation for "structural tungsten," as follows: **(Forming Process)-(Grain Size)**. The designation for structural W would be **R-03** for rolled W with a grain size of 130 μm, etc.

<div style="text-align: center;">
    <img src="Tungsten/Figures/W_fabrication_1.png" alt="Tungsten fabrication processes" style="display: block; margin-left: auto; margin-right: auto;">
    <p style="text-align: center;"><em>Figure 1: Tungsten fabrication processes.</em></p>
</div>

<div style="text-align: center;">
    <img src="Tungsten/Figures/W_fabrication_2.png" alt="Tungsten fabrication processes" style="display: block; margin-left: auto; margin-right: auto;">
    <p style="text-align: center;"><em>Figure 2: Tungsten fabrication processes.</em></p>
</div>

<div style="text-align: center;">
    <img src="Tungsten/Figures/W_extraction.png" alt="Tungsten fabrication processes" style="display: block; margin-left: auto; margin-right: auto;">
    <p style="text-align: center;"><em>Figure 3: Tungsten fabrication processes.</em></p>
</div>

<a id="microstructure"></a>
<h3> 1.3. Microstructure</h3>

![Microstructure](Tungsten/Figures/W_grains.png)
*Figure 4: W microstructure at the grain level.*

<a id="section-2"></a>
<h2>Section 2: Thermophysical Properties</h2>

```
%load_ext autoreload
%autoreload 2

import numpy as np
import sys
from Utilities.models_1_1 import *
from Utilities.plots_1_1 import *
from IPython.display import Markdown, display

excel_filename = 'Tungsten/Tungsten.xlsx'
material_name = "Tungsten"
sys.path.append('/path/to/Utilities')

RT = 273
f_size = 10
legend_size = 6
m_size = 60
```

<a id="density"></a>
<h3>2.1. Density</h3>

```
def W_rho(T):
    if 0 <= T <= 3695:
        rho = 19.25 - 2.66207e-4 * (T - 298) - 3.0595e-9 * (T - 298)**2 - 9.5185e-12 * (T - 298)**3
    elif 3695 < T <= 6000:
        rho = 16.267 - 7.679e-4 * (T - 3695) - 8.091e-8 * (T - 3695)**2
    else:
        raise ValueError("Temperature is out of the expected range (0K to 6000K)")
    
    return rho * 1e3

def plot_rho():
    f_size = 14
    T = np.arange(300, 6001, 20)
    rho = np.array([W_rho(t) for t in T])

    plt.figure('W Thermal Conductivity')
    plt.plot(T, rho, 'k', linewidth=2)
    plt.xlabel('Temperature [K]', fontname='Times New Roman', fontsize=f_size)
    plt.ylabel('Density [Kg/m^3]', fontsize=f_size, fontname='Times New Roman')
    plt.xlim([0, 6000])
    plt.ylim([0, 25e3])
    plt.title('Density of pure W', fontsize=f_size)
    plt.gca().tick_params(labelsize=f_size)
    plt.show()

plot_rho()
```

<a id=diffusivity></a>
<h3>2.2. Thermal Diffusivity</h3>

```
material_property = "W_diffusivity"
var_names, variables, dataframe = load_data(excel_filename, material_property, header_rows_list=[1, 3], num_data_rows=16)
x_label = 'Temperature [C]'
y_label = r'$Diffusivity [$mm$^2$/s]'
x_lim = [0, 1200]
y_lim = [0, 80]
data_labels = [var.split('_')[0] for var in var_names[1::2]]
display(Markdown("""
**Data Source:**  
- [Fukuda2018--Thermal properties of pure tungsten and its alloys for fusion applications](https://drive.google.com/file/d/1tro2bxJHeJidSnTphg54S3J9cPobo3lk/view?usp=drive_link)  
- [Tanabe2003--Temperature dependence of thermal conductivity in W and W–Re alloys from 300 to 1000 K](https://drive.google.com/file/d/1qOExLYke2u5IqqqVIDVceDTamxZXLmeo/view?usp=drive_link)  
- [Touloukian1974--Thermophysical Properties of Matter-The TPRC Data Series. Volume 10. Thermal Diffusivity](https://drive.google.com/file/d/1MORB2oHRaLs0rODy4xfhIWQ8GkKfjOjd/view?usp=drive_link)  
- [Fujitsuka2000--Effect of neutron irradiation on thermal diffusivity of tungsten–rhenium alloys](https://drive.google.com/file/d/1qb4GZzvVIkXxlErQzPP_d9RGIKpeflAs/view?usp=drive_link)
"""))

# Concatenate and sort data for fitting
vars_x = variables[::2] 
vars_y = variables[1::2]
T_data, Y_data = concatenate_and_sort(vars_x, vars_y)
x_data_list = [x for x in vars_x]
y_data_list = vars_y
data_marker_sizes = [m_size] * len(x_data_list)

# Fit the data
p = [1, 1, 1, 1]
T = np.linspace(0,1200,1200)
fit_result = get_model_fit_and_print_it(T_data, Y_data, fit_func='poly', param_initials=p, method='leastsq',\
    material_name=material_name, property_name=material_property, eq_digits=3, print_bool=True)

plot_data(x_data_list, y_data_list, T, fit_result, f_size, data_marker_sizes,\
          x_label, y_label, x_lim, y_lim, data_labels,\
          title=material_property + " of " + material_name, legend_loc = 'best', legend_font_size=5)

diffusivity_coef = [fit_result.params[key].value for key in fit_result.params]

def ThermalDiffusivity(T):
    return sum(diffusivity_coef[i] * T**i for i in range(len(diffusivity_coef)))
```

    WFujitsukaTempC  WFujitsukaThermalDiffusivityCoefmm2/s  WtanabeTempC1  \
0         28.201282                              71.586071      20.588269   
1        120.537905                              69.786949     142.500900   
2        173.971327                              65.341435     179.905802   
3        204.686914                              61.333514     467.840243   
4        285.317603                              60.804963     549.340853   
5        343.121446                              54.843398     670.097187   
6        450.093666                              51.627290     758.253427   
7        553.402218                              48.508590            NaN   
8        642.800094                              46.366668            NaN   
9        756.401983                              44.863605            NaN   
10              NaN                                    NaN            NaN   
11              NaN                                    NaN            NaN   
12              NaN                                    NaN            NaN   
13              NaN                                    NaN            NaN   
14              NaN                                    NaN            NaN   
15              NaN                                    NaN            NaN   

    WtanabeThermalDiffusivityCoefmm2/s1  WTouloukianTempC2  \
0                             64.556553          23.302820   
1                             59.774810          78.707603   
2                             57.562509         120.015090   
3                             49.052184         221.450146   
4                             47.167562         325.739377   
5                             45.166693         426.279736   
6                             43.927735         522.131093   
7                                   NaN         623.629057   
8                                   NaN         722.308960   
9                                   NaN         824.751714   
10                                  NaN         921.564171   
11                                  NaN        1020.245239   
12                                  NaN        1120.825207   
13                                  NaN                NaN   
14                                  NaN                NaN   
15                                  NaN                NaN   

    WTouloukianThermalDiffusivityCoefmm2/s2  WSingleCrystalTempC3  \
0                                 66.200865             26.069032   
1                                 62.819626             95.101018   
2                                 59.687661            196.352816   
3                                 54.367032            293.027000   
4                                 50.866130            391.670972   
5                                 47.992158            495.298409   
6                                 45.745004            591.253669   
7                                 43.812208                   NaN   
8                                 42.004553                   NaN   
9                                 40.322820                   NaN   
10                                39.205056                   NaN   
11                                37.460138                   NaN   
12                                36.719247                   NaN   
13                                      NaN                   NaN   
14                                      NaN                   NaN   
15                                      NaN                   NaN   

    WSingleCrystalThermalDiffusivityCoefmm2/s3  
0                                    68.796319  
1                                    64.397353  
2                                    58.208601  
3                                    53.633560  
4                                    51.749179  
5                                    49.429797  
6                                    47.493850  
7                                          NaN  
8                                          NaN  
9                                          NaN  
10                                         NaN  
11                                         NaN  
12                                         NaN  
13                                         NaN  
14                                         NaN  
15                                         NaN

[[Model]]
    Model(polynomial)
[[Fit Statistics]]
    # fitting method   = leastsq
    # function evals   = 16
    # data points      = 37
    # variables        = 4
    chi-square         = 228.748636
    reduced chi-square = 6.93177684
    Akaike info crit   = 75.4031156
    Bayesian info crit = 81.8467873
    R-squared          = 0.93177780
[[Variables]]
    c0:  69.2682493 +/- 1.32658223 (1.92%) (init = 1)
    c1: -0.05814087 +/- 0.01177767 (20.26%) (init = 1)
    c2:  4.0477e-05 +/- 2.6194e-05 (64.71%) (init = 1)
    c3: -1.3226e-08 +/- 1.5926e-08 (120.42%) (init = 3)
[[Correlations]] (unreported correlations are < 0.100)
    C(c2, c3) = -0.9839
    C(c1, c2) = -0.9674
    C(c1, c3) = +0.9125
    C(c0, c1) = -0.8452
    C(c0, c2) = +0.7237
    C(c0, c3) = -0.6409

<a id=cp></a>
<h3>2.3. Specific Heat</h3>

```
material_property = "W_specific_heat"
var_names, variables, df = load_data(excel_filename, material_property, header_rows_list=[1, 3], num_data_rows=23)
x_label = 'Temperature [K]'
y_label = r'Cp [J $Kg^{-1} K^{-1}$]'
x_lim = [1200, 2400]
y_lim = [150, 200]
data_labels = [var.split('_')[0] for var in var_names[1::2]]
display(Markdown("""
**Data Source:**  
- [Lowentha, G. C. "The specific heat of metals between 1200 K and 2400 K." Australian Journal of Physics 16.1 (1963): 47-67.](https://drive.google.com/file/d/1TO7puzwJPnO12CoRgNzt1b--Tmw-BZNa/view?usp=drive_link)
"""))

# Concatenate and sort data for fitting
vars_x = variables[::2] 
vars_y = variables[1::2]
T_data, Y_data = concatenate_and_sort(vars_x, vars_y)
x_data_list = [x for x in vars_x]
y_data_list = [vars_y[0]*22.76]
data_marker_sizes = [m_size] * len(x_data_list)

# Fit the data
p = [1, 1, 1, 1]
T = np.linspace(1200,2400,1200)
fit_result = get_model_fit_and_print_it(T_data, Y_data*22.76, fit_func='poly', param_initials=p, method='leastsq',\
    material_name=material_name, property_name=material_property, eq_digits=3, print_bool=True)

plot_data(x_data_list, y_data_list, T, fit_result, f_size, data_marker_sizes,\
          x_label, y_label, x_lim, y_lim, data_labels,\
          title=material_property + " of " + material_name, legend_loc = 'best', legend_font_size=5)

cp_coef = [fit_result.params[key].value for key in fit_result.params]

def SpecificHeat(T):
    return sum(cp_coef[i] * T**i for i in range(len(cp_coef)))
```

         WTempK       WCp
0   1260.862944  6.774831
1   1350.518020  6.849642
2   1432.294615  6.914544
3   1500.257352  6.989002
4   1600.753775  7.068879
5   1623.412843  7.088809
6   1680.539054  7.153310
7   1714.034647  7.183195
8   1782.021492  7.233203
9   1810.548436  7.302128
10  1874.620149  7.322732
11  1910.049200  7.391769
12  1926.878964  7.323584
13  1956.391923  7.392525
14  1999.718741  7.451911
15  2035.147792  7.520948
16  2072.553695  7.585127
17  2153.276773  7.718472
18  2224.154162  7.836987
19  2288.134265  7.950499
20  2357.001051  8.108101
21  2400.289295  8.206606
22          NaN       NaN

[[Model]]
    Model(polynomial)
[[Fit Statistics]]
    # fitting method   = leastsq
    # function evals   = 16
    # data points      = 22
    # variables        = 4
    chi-square         = 4.47791939
    reduced chi-square = 0.24877330
    Akaike info crit   = -27.0214466
    Bayesian info crit = -22.6572768
    R-squared          = 0.99734226
[[Variables]]
    c0:  59.5446164 +/- 20.1649719 (33.87%) (init = 1)
    c1:  0.15498333 +/- 0.03406524 (21.98%) (init = 1)
    c2: -8.6809e-05 +/- 1.8817e-05 (21.68%) (init = 1)
    c3:  1.8477e-08 +/- 3.4028e-09 (18.42%) (init = 3)
[[Correlations]] (unreported correlations are < 0.100)
    C(c2, c3) = -0.9986
    C(c1, c2) = -0.9984
    C(c0, c1) = -0.9982
    C(c1, c3) = +0.9941
    C(c0, c2) = +0.9933
    C(c0, c3) = -0.9859

<a id=cp></a>
<h3>2.4. Conductivity</h3>

```
def W_k(T):
    if 300 <= T <= 3695:
        k = 149.441 - 45.466e-3 * T + 13.193e-6 * T**2 - 1.484e-9 * T**3 + 3.866e6 / (T**2)
    elif 3695 < T <= 6000:
        k = 66.6212 + 0.02086 * (T - 3695) - 3.7585e-6 * (T - 3695)**2
    else:
        raise ValueError("Temperature is out of the expected range (300K to 6000K)")
    
    return k

T = np.arange(300, 6001, 5)
k = np.array([W_k(int(t)) for t in T])

plt.figure('W Thermal Conductivity')
plt.plot(T, k, 'k', linewidth=2)
plt.xlabel('Temperature [K]', fontname='Times New Roman', fontsize=f_size)
plt.ylabel('Thermal Conductivity [W/m.K]', fontsize=f_size, fontname='Times New Roman')
plt.xlim([0, 6000])
plt.ylim([0, 180])
plt.title('Thermal Conductivity of pure W', fontsize=f_size)
plt.gca().tick_params(labelsize=f_size)
plt.show()
display(Markdown("""
**Data Source:**  
- [Tolias2017--thermophysical properties of solid and liquid tungsten relevant.pdf](https://drive.google.com/file/d/1N9Uf9betVmQMcGn_k7ioVQ6m9xSQr-6h/view?usp=drive_link)
"""))
```

<a id=cp></a>
<h3>2.5. Resistivity</h3>

```
material_property = "W_resistivity"
var_names, variables, datafream = load_data(excel_filename, material_property, header_rows_list=[1, 3], num_data_rows=40)
x_label='Temperature [K]'
y_label=r'Resistivity [$\times 10^{-8} \Omega$.m]'
x_lim=[0, 3500]
y_lim=[0, 150]
data_labels = [var.split('_')[0] for var in var_names[1::2]]

# Concatenate and sort data for fitting
vars_x = variables[::2] 
vars_y = variables[1::2]
T_data, Y_data = concatenate_and_sort(vars_x, vars_y)
x_data_list = [x for x in vars_x]
y_data_list = vars_y
data_marker_sizes = [m_size] * len(x_data_list)

# Fit the data
p = [1, 1, 1, 1]
T = np.linspace(0,3500,3500)
fit_result = get_model_fit_and_print_it(T_data, Y_data, fit_func='poly', param_initials=p, method='leastsq',\
    material_name=material_name, property_name=material_property, eq_digits=3, print_bool=True)

plot_data(x_data_list, y_data_list, T, fit_result, f_size, data_marker_sizes,\
          x_label, y_label, x_lim, y_lim, data_labels,\
          title=material_property + " of " + material_name, legend_loc = 'best', legend_font_size=5)

rho_coeff = [fit_result.params[key].value for key in fit_result.params]

def ElectricalResistivity(T):
    return sum(rho_coeff[i] * T**i for i in range(len(rho_coeff)))
```

    WForsytheTempK  WForsytheElectricalResistivityx108ohmm  WDesiaTempK1  \
0            300.0                                    7.18            10   
1            400.0                                   10.26            15   
2            500.0                                   13.66            20   
3            600.0                                   17.23            30   
4            800.0                                   24.80            40   
5            900.0                                   28.75            50   
6           1000.0                                   32.73            60   
7           1100.0                                   36.84            70   
8           1200.0                                   40.80            80   
9           1300.0                                   44.90            90   
10          1400.0                                   49.10           100   
11          1500.0                                   53.35           200   
12          1600.0                                   57.60           250   
13          1700.0                                   61.95           273   
14          1800.0                                   66.35           300   
15          1900.0                                   70.75           400   
16          2000.0                                   75.20           500   
17          2100.0                                   79.80           600   
18          2200.0                                   84.40           700   
19          2300.0                                   89.00           800   
20          2400.0                                   93.65           900   
21          2500.0                                   98.40          1000   
22          2600.0                                  103.20          1100   
23          2700.0                                  107.80          1200   
24          2800.0                                  112.70          1300   
25          2900.0                                  117.50          1400   
26          3000.0                                  122.50          1500   
27          3100.0                                  127.40          1600   
28          3200.0                                  132.20          1700   
29          3300.0                                  137.30          1800   
30          3400.0                                  142.20          1900   
31          3500.0                                  147.20          2000   
32          3655.0                                  155.00          2200   
33             NaN                                     NaN          2400   
34             NaN                                     NaN          2600   
35             NaN                                     NaN          2800   
36             NaN                                     NaN          3000   
37             NaN                                     NaN          3200   
38             NaN                                     NaN          3400   
39             NaN                                     NaN          3600   

    WDesiaElectricalResistivityx108ohmm1  WRudkinTempK2  \
0                               0.000137        1540.61   
1                               0.000567        1810.32   
2                               0.001960        2079.63   
3                               0.013300        2345.26   
4                               0.054300        2610.41   
5                               0.141000            NaN   
6                               0.266000            NaN   
7                               0.422000            NaN   
8                               0.606000            NaN   
9                               0.809000            NaN   
10                              1.020000            NaN   
11                              3.180000            NaN   
12                              4.300000            NaN   
13                              4.820000            NaN   
14                              5.440000            NaN   
15                              7.830000            NaN   
16                             10.350000            NaN   
17                             13.000000            NaN   
18                             15.760000            NaN   
19                             18.610000            NaN   
20                             21.530000            NaN   
21                             24.510000            NaN   
22                             27.570000            NaN   
23                             30.680000            NaN   
24                             33.840000            NaN   
25                             37.070000            NaN   
26                             40.330000            NaN   
27                             43.650000            NaN   
28                             47.010000            NaN   
29                             50.410000            NaN   
30                             53.850000            NaN   
31                             57.330000            NaN   
32                             64.410000            NaN   
33                             71.630000            NaN   
34                             79.000000            NaN   
35                             86.510000            NaN   
36                             94.180000            NaN   
37                            102.000000            NaN   
38                            100.000000            NaN   
39                            118.300000            NaN   

    WRudkinElectricalResistivityx108ohmm2  
0                                   39.63  
1                                   51.19  
2                                   57.10  
3                                   67.27  
4                                   81.49  
5                                     NaN  
6                                     NaN  
7                                     NaN  
8                                     NaN  
9                                     NaN  
10                                    NaN  
11                                    NaN  
12                                    NaN  
13                                    NaN  
14                                    NaN  
15                                    NaN  
16                                    NaN  
17                                    NaN  
18                                    NaN  
19                                    NaN  
20                                    NaN  
21                                    NaN  
22                                    NaN  
23                                    NaN  
24                                    NaN  
25                                    NaN  
26                                    NaN  
27                                    NaN  
28                                    NaN  
29                                    NaN  
30                                    NaN  
31                                    NaN  
32                                    NaN  
33                                    NaN  
34                                    NaN  
35                                    NaN  
36                                    NaN  
37                                    NaN  
38                                    NaN  
39                                    NaN

[[Model]]
    Model(polynomial)
[[Fit Statistics]]
    # fitting method   = leastsq
    # function evals   = 16
    # data points      = 78
    # variables        = 4
    chi-square         = 6285.02881
    reduced chi-square = 84.9328218
    Akaike info crit   = 350.358917
    Bayesian info crit = 359.785752
    R-squared          = 0.95724750
[[Variables]]
    c0: -0.88809929 +/- 2.73304928 (307.74%) (init = 1)
    c1:  0.02235828 +/- 0.00791093 (35.38%) (init = 1)
    c2:  6.8229e-06 +/- 5.5847e-06 (81.85%) (init = 1)
    c3: -6.1012e-10 +/- 1.0581e-09 (173.43%) (init = 3)
[[Correlations]] (unreported correlations are < 0.100)
    C(c2, c3) = -0.9852
    C(c1, c2) = -0.9635
    C(c1, c3) = +0.9084
    C(c0, c1) = -0.7547
    C(c0, c2) = +0.6068
    C(c0, c3) = -0.5227

<a id=cp></a>
<h3>2.6. CTE</h3>

```
material_property = "W_CTE"
var_names, variables, dataframe = load_data(excel_filename, material_property, header_rows_list=[1, 3], num_data_rows=7)

x_label='Temperature [C]'
y_label=r'CTE [$10^{-6}$/K]'
x_lim=[400,2000]
y_lim=[0, 14]
data_labels = [var.split('_')[0] for var in var_names[1::2]]
display(Markdown("""
**Data Source:**  
- [The engineering properties of tungsten and tungsten alloys. Vol. 191. Defense Metals Information Center, Battelle Memorial Institute,](https://drive.google.com/file/d/1q3qBrYms1rs-84FbNvYiLT2IPQMX1TFL/view?usp=drive_link)
"""))


# Concatenate and sort data for fitting
vars_x = variables[::2] 
vars_y = variables[1::2]
T_data, Y_data = concatenate_and_sort(vars_x, vars_y)
x_data_list = [(vars_x[0]-32)/1.8]
y_data_list = vars_y
data_marker_sizes = [m_size] * len(x_data_list)

# Fit the data
p = [1, 1]
T = np.linspace(400,2000,2000)
fit_result = get_model_fit_and_print_it(T_data, Y_data, fit_func='poly', param_initials=p, method='leastsq',\
    material_name=material_name, property_name=material_property, eq_digits=3, print_bool=True)

plot_data(x_data_list, y_data_list, T, fit_result, f_size, data_marker_sizes,\
          x_label, y_label, x_lim, y_lim, data_labels,\
          title=material_property + " of " + material_name, legend_loc = 'best', legend_font_size=5)

CTE_coef = [fit_result.params[key].value for key in fit_result.params]

def CTE(T):
    return sum(CTE_coef[i] * T**i for i in range(len(CTE_coef)))
```

   EUROFER97TempF  EUROFER97CoefficientofThermalExpansion
0      799.640820                                2.423116
1     2195.319239                                2.760268
2     3619.283612                                4.164268
3             NaN                                     NaN
4             NaN                                     NaN
5             NaN                                     NaN
6             NaN                                     NaN

[[Model]]
    Model(polynomial)
[[Fit Statistics]]
    # fitting method   = leastsq
    # function evals   = 7
    # data points      = 3
    # variables        = 2
    chi-square         = 0.18352732
    reduced chi-square = 0.18352732
    Akaike info crit   = -4.38201203
    Bayesian info crit = -6.18478745
    R-squared          = 0.89239080
[[Variables]]
    c0:  1.75169119 +/- 0.53440402 (30.51%) (init = 1)
    c1:  6.1875e-04 +/- 2.1486e-04 (34.73%) (init = 1)
[[Correlations]] (unreported correlations are < 0.100)
    C(c0, c1) = -0.8864

<a id=cp></a>
<h3>2.7. Emissivity</h3>

```
material_property = "W_emissivity"
var_names, variables, dataframe = load_data(excel_filename, material_property, header_rows_list=[1, 3], num_data_rows=20)
x_label = 'Temperature [K]'
y_label = r'Thermal Emissivity'
x_lim=[0, 3500]
y_lim=[0, 0.5]
data_labels = [var.split('_')[0] for var in var_names[1::2]]

# Concatenate and sort data for fitting
vars_x = variables[::2] 
vars_y = variables[1::2]
T_data, Y_data = concatenate_and_sort(vars_x, vars_y)
x_data_list = [x for x in vars_x]
y_data_list = vars_y
data_marker_sizes = [m_size] * len(x_data_list)

# Fit the data
p = [1, 1, 1, 1]
T = np.linspace(0,3500,3500)
fit_result = get_model_fit_and_print_it(T_data, Y_data, fit_func='poly', param_initials=p, method='leastsq',\
    material_name=material_name, property_name=material_property, eq_digits=3, print_bool=True)

plot_data(x_data_list, y_data_list, T, fit_result, f_size, data_marker_sizes,\
          x_label, y_label, x_lim, y_lim, data_labels,\
          title=material_property + " of " + material_name, legend_loc = 'best', legend_font_size=5)

emit1_coef = [fit_result.params[key].value for key in fit_result.params]

def NormalEmissivity(T):
    return sum(emit1_coef[i] * T**i for i in range(len(emit1_coef)))
```

    WMinissale_shortTempK  WMinissale_shortThermalEmissivity  \
0                   42.44                            0.02905   
1                  158.90                            0.04481   
2                  276.74                            0.06636   
3                  461.49                            0.10078   
4                  589.35                            0.13616   
5                  724.59                            0.16511   
6                     NaN                                NaN   
7                     NaN                                NaN   
8                     NaN                                NaN   
9                     NaN                                NaN   
10                    NaN                                NaN   
11                    NaN                                NaN   
12                    NaN                                NaN   
13                    NaN                                NaN   
14                    NaN                                NaN   
15                    NaN                                NaN   
16                    NaN                                NaN   
17                    NaN                                NaN   
18                    NaN                                NaN   
19                    NaN                                NaN   

    WMinissale_longTempK1  WMinissale_longThermalEmissivity1  \
0                   38.40                            0.01385   
1                  160.25                            0.02073   
2                  273.45                            0.03824   
3                  457.42                            0.06514   
4                  610.29                            0.08453   
5                  706.32                            0.11330   
6                     NaN                                NaN   
7                     NaN                                NaN   
8                     NaN                                NaN   
9                     NaN                                NaN   
10                    NaN                                NaN   
11                    NaN                                NaN   
12                    NaN                                NaN   
13                    NaN                                NaN   
14                    NaN                                NaN   
15                    NaN                                NaN   
16                    NaN                                NaN   
17                    NaN                                NaN   
18                    NaN                                NaN   
19                    NaN                                NaN   

    WMinissale_intermediateTempK2  WMinissale_intermediateThermalEmissivity2  \
0                           43.07                                    0.01643   
1                          156.92                                    0.02264   
2                          277.69                                    0.03753   
3                          460.21                                    0.06141   
4                          593.49                                    0.08716   
5                          721.15                                    0.11167   
6                             NaN                                        NaN   
7                             NaN                                        NaN   
8                             NaN                                        NaN   
9                             NaN                                        NaN   
10                            NaN                                        NaN   
11                            NaN                                        NaN   
12                            NaN                                        NaN   
13                            NaN                                        NaN   
14                            NaN                                        NaN   
15                            NaN                                        NaN   
16                            NaN                                        NaN   
17                            NaN                                        NaN   
18                            NaN                                        NaN   
19                            NaN                                        NaN   

    WBroduTempK3  WBroduThermalEmissivity3  WRudkinTempK4  \
0         853.44                   0.06718        1364.00   
1         884.53                   0.08141        1683.16   
2         925.21                   0.11031        1961.84   
3        1024.28                   0.15948        2244.50   
4        1125.40                   0.20176        2542.71   
5        1160.33                   0.22246        2819.71   
6        1240.15                   0.24877            NaN   
7        1343.66                   0.25999            NaN   
8        1349.31                   0.27551            NaN   
9        1427.43                   0.28414            NaN   
10       1554.49                   0.28889            NaN   
11       1591.80                   0.27810            NaN   
12       1541.14                   0.26430            NaN   
13           NaN                       NaN            NaN   
14           NaN                       NaN            NaN   
15           NaN                       NaN            NaN   
16           NaN                       NaN            NaN   
17           NaN                       NaN            NaN   
18           NaN                       NaN            NaN   
19           NaN                       NaN            NaN   

    WRudkinThermalEmissivity4  WMatsumotoTempK5  WMatsumotoThermalEmissivity5  \
0                     0.27669           1833.14                       0.23873   
1                     0.31258           1959.11                       0.25306   
2                     0.33309           2079.38                       0.26529   
3                     0.34633           2163.37                       0.27372   
4                     0.35573           2258.82                       0.28299   
5                     0.35787           2354.32                       0.28890   
6                         NaN           2447.86                       0.29859   
7                         NaN           2541.46                       0.30323   
8                         NaN           2682.83                       0.30955   
9                         NaN           2789.79                       0.31630   
10                        NaN           2915.87                       0.32262   
11                        NaN           3080.16                       0.33063   
12                        NaN           3252.15                       0.33443   
13                        NaN           3424.09                       0.34202   
14                        NaN               NaN                           NaN   
15                        NaN               NaN                           NaN   
16                        NaN               NaN                           NaN   
17                        NaN               NaN                           NaN   
18                        NaN               NaN                           NaN   
19                        NaN               NaN                           NaN
