Repository: Ghoniem-Org/DatabaseCodes

File: Jupyter/Eurofer_2_0.ipynb (part 2 of 4)
    return sum(density_coef[i] * T**i for i in range(len(density_coef)))
```
   EUROFER97TempK  EUROFER97DensityKg_m_3
    Akaike info crit   = -70.4058615
    Bayesian info crit = -71.5775477
[[Variables]]
    c0: -0.00702720 +/- 0.00895193 (127.39%) (init = 1)
    c1:  4.4657e-04 +/- 2.7457e-05 (6.15%) (init = 1)
    c2: -1.0643e-07 +/- 2.0321e-08 (19.09%) (init = 2)
[[Correlations]] (unreported correlations are < 0.100)
    C(c1, c2) = -0.9962
    C(c0, c1) = -0.9948
    C(c0, c2) = +0.9828

```
material_property = "Emissivity"
var_names, variables, dataframe = load_data(excel_filename, material_property, header_rows_list=[1, 3], num_data_rows=5)
x_label = 'Temperature [K]'
y_label = r'Polished Hemispherical Emissivity'
x_lim=[340, 1000]
y_lim=[0, 0.5]
data_labels = ['Echániz Polished Hemispherical Emissivity']
display(Markdown('Data source: [Echaniz2021](https://drive.google.com/file/d/1R--IcJwy-Frr6Qgmk2nLzMMtuwO5uZSP/view?usp=sharing)'))

vars_x = variables[::2]
vars_y = variables[1::2]

# Creating lists with only the first column
x_data_list = [vars_x[1]]
y_data_list = [vars_y[1]]
# Extract only the first element from vars_x and vars_y
T_data = x_data_list
Y_data = y_data_list

# Fit the data
p = [1, 1, 1]
fit_result = get_model_fit_and_print_it(T_data, Y_data, fit_func='poly', param_initials=p, method='leastsq',\
    material_name=material_name, property_name=material_property, eq_digits=4, print_bool=True)

plot_data(x_data_list, y_data_list, T, fit_result, f_size, 2*m_size,\
          x_label, y_label, x_lim, y_lim, data_labels,\
          'Eurofer Polished Hemispherical Emissivity','best', legend_font_size= 8)

emit3_coeff = [fit_result.params[key].value for key in fit_result.params]  # Extract parameter values as a list

# Define the polynomial function
def PolishedHemisphericalEmissivity(T):
    return sum(emit3_coeff[i] * T**i for i in range(len(emit3_coeff)))
```

   Echaniz2021AsrolledTempK  Echaniz2021AsrolledHemisphericalEmissivity  \
0                473.100872                                    0.180080   
1                573.225405                                    0.214688   
2                672.976339                                    0.245272   
3                772.727273                                    0.273843   
4                872.851806                                    0.302012   

   Echaniz2021PolishedTempK1  Echaniz2021PolishedHemisphericalEmissivity1  \
0                 430.136986                                     0.116901   
1                 524.283935                                     0.128974   
2                 624.034869                                     0.142656   
3                 724.906600                                     0.156338   
4                 820.921544                                     0.176459   

   Echaniz2021polishedTempK2  Echaniz2021polishedNormalEmissivity  
0                        423                             0.083535  
1                        523                             0.100909  
2                        623                             0.120303  
3                        723                             0.140707  
4                        823                             0.162929

[[Model]]
    Model(polynomial)
[[Fit Statistics]]
    # fitting method   = leastsq
    # function evals   = 13
    # data points      = 5
    # variables        = 3
    chi-square         = 5.0657e-06
    reduced chi-square = 2.5329e-06
    Akaike info crit   = -63.0122378
    Bayesian info crit = -64.1839240
[[Variables]]
    c0:  0.09421098 +/- 0.01702700 (18.07%) (init = 1)
    c1:  4.0998e-06 +/- 5.6421e-05 (1376.18%) (init = 1)
    c2:  1.1591e-07 +/- 4.4909e-08 (38.75%) (init = 2)
[[Correlations]] (unreported correlations are < 0.100)
    C(c1, c2) = -0.9959
    C(c0, c1) = -0.9943
    C(c0, c2) = +0.9813

<a id=cp></a>
<h3>2.8. Elastic Properties</h3>

```
material_property = "Elastic Properties"
var_names, variables, df = load_data(excel_filename, material_property, header_rows_list=[1, 3], num_data_rows=18)
x_label = 'Temperature [K]'
y_label = 'Elastic modulus, E [GPa]'
x_lim=[300, 1000]
y_lim=[0, 250]
headings = df.columns
data_labels = [headings[1]]
df = df[['Tavassoli2002TempK', 'Tavassoli2002EGpa']].dropna()

# Convert to lists
T_data = [df['Tavassoli2002TempK'].tolist()]
Y_data = [df['Tavassoli2002EGpa'].tolist()]


# Fit the data
p = [1, 1, 1, 1]
fit_result = get_model_fit_and_print_it(T_data, Y_data, fit_func='poly', param_initials=p, method='leastsq',\
    material_name=material_name, property_name=material_property, eq_digits=4, print_bool=True)

plot_data(T_data, Y_data, T, fit_result, f_size, m_size, x_label, y_label, x_lim, y_lim, data_labels,\
          "Eurofer Young's modulus",'best', legend_font_size= 10)

Young_coeff = [fit_result.params[key].value for key in fit_result.params]  # Extract parameter values as a list

# Define the polynomial function
def YoungsModulus(T):
    return sum(Young_coeff[i] * T**i for i in range(len(Young_coeff)))


display(Markdown('Data source: [Tavassoli2002](https://drive.google.com/file/d/1Nsoesbbd3rxN5FvH4YHBmJVacFU83ctA/view?usp=drive_link)'))
```

    Tavassoli2002TempK  Tavassoli2002EGpa  Tavassoli20021TempK1  \
0           374.766974         215.900179            375.654306   
1           412.109950         215.876805            412.453247   
2           474.554014         212.849671            474.310642   
3           540.898251         210.019299            541.765598   
4           603.342315         206.992166            601.968239   
5           668.562510         205.556920            668.859175   
6           732.687974         201.134312            729.069811   
7           793.453303         199.104245            793.715328   
8           858.121469         196.872532            857.256787   
9                  NaN                NaN            920.804908   
10                 NaN                NaN            979.910155   
11                 NaN                NaN           1044.574324   
12                 NaN                NaN           1108.683800   
13                 NaN                NaN           1172.253239   
14                 NaN                NaN           1232.462542   

    Tavassoli20021GGpa  
0            83.230301  
1            81.215235  
2            82.570939  
3            80.337482  
4            79.104580  
5            77.867491  
6            75.439365  
7            76.594121  
8            76.155942  
9            74.721742  
10           70.899886  
11           69.265785  
12           67.233625  
13           62.612161  
14           60.383239

[[Model]]
    Model(polynomial)
[[Fit Statistics]]
    # fitting method   = leastsq
    # function evals   = 16
    # data points      = 9
    # variables        = 4
    chi-square         = 2.31309473
    reduced chi-square = 0.46261895
    Akaike info crit   = -4.22774415
    Bayesian info crit = -3.43884584
[[Variables]]
    c0:  211.235957 +/- 17.6216000 (8.34%) (init = 1)
    c1:  0.06666268 +/- 0.09204520 (138.08%) (init = 1)
    c2: -1.7655e-04 +/- 1.5419e-04 (87.33%) (init = 1)
    c3:  9.2402e-08 +/- 8.3227e-08 (90.07%) (init = 3)
[[Correlations]] (unreported correlations are < 0.100)
    C(c2, c3) = -0.9977
    C(c1, c2) = -0.9973
    C(c0, c1) = -0.9969
    C(c1, c3) = +0.9900
    C(c0, c2) = +0.9887
    C(c0, c3) = -0.9768

```
material_property = "Elastic Properties"
x_label = 'Temperature [K]'
y_label = 'Shear modulus, G [GPa]'
x_lim=[300, 1000]
y_lim=[0, 100]

var_names, variables, df = load_data(excel_filename, material_property, header_rows_list=[1, 3], num_data_rows=18)
headings = df.columns
data_labels = [headings[3]]

SelectedFrame = df[['Tavassoli20021TempK1', 'Tavassoli20021GGpa']].dropna()
# Convert to lists
T_data = [SelectedFrame['Tavassoli20021TempK1'].tolist()]
Y_data = [SelectedFrame['Tavassoli20021GGpa'].tolist()]


# Fit the data
p = [1, 1, 1, 1]
fit_result = get_model_fit_and_print_it(T_data, Y_data, fit_func='poly', param_initials=p, method='leastsq',\
    material_name=material_name, property_name=material_property, eq_digits=4, print_bool=True)

plot_data(T_data, Y_data, T, fit_result, f_size, m_size, x_label, y_label, x_lim, y_lim, \
          data_labels,'Eurofer shear modulus','best', legend_font_size= 8)

display(Markdown('Data source: [Tavassoli2002](https://drive.google.com/file/d/1Nsoesbbd3rxN5FvH4YHBmJVacFU83ctA/view?usp=drive_link)'))

Shear_Coeff = [fit_result.params[key].value for key in fit_result.params]  # Extract parameter values as a list

# Define the polynomial function
def ShearModulus(T):
    return sum(Shear_Coeff[i] * T**i for i in range(len(Shear_Coeff)))
```

    Tavassoli2002TempK  Tavassoli2002EGpa  Tavassoli20021TempK1  \
0           374.766974         215.900179            375.654306   
1           412.109950         215.876805            412.453247   
2           474.554014         212.849671            474.310642   
3           540.898251         210.019299            541.765598   
4           603.342315         206.992166            601.968239   
5           668.562510         205.556920            668.859175   
6           732.687974         201.134312            729.069811   
7           793.453303         199.104245            793.715328   
8           858.121469         196.872532            857.256787   
9                  NaN                NaN            920.804908   
10                 NaN                NaN            979.910155   
11                 NaN                NaN           1044.574324   
12                 NaN                NaN           1108.683800   
13                 NaN                NaN           1172.253239   
14                 NaN                NaN           1232.462542   

    Tavassoli20021GGpa  
0            83.230301  
1            81.215235  
2            82.570939  
3            80.337482  
4            79.104580  
5            77.867491  
6            75.439365  
7            76.594121  
8            76.155942  
9            74.721742  
10           70.899886  
11           69.265785  
12           67.233625  
13           62.612161  
14           60.383239

[[Model]]
    Model(polynomial)
[[Fit Statistics]]
    # fitting method   = leastsq
    # function evals   = 16
    # data points      = 15
    # variables        = 4
    chi-square         = 12.1647372
    reduced chi-square = 1.10588520
    Akaike info crit   = 4.85736759
    Bayesian info crit = 7.68956840
[[Variables]]
    c0:  99.4282566 +/- 8.24331893 (8.29%) (init = 1)
    c1: -0.07045636 +/- 0.03495370 (49.61%) (init = 1)
    c2:  8.9755e-05 +/- 4.6029e-05 (51.28%) (init = 1)
    c3: -4.7574e-08 +/- 1.9068e-08 (40.08%) (init = 3)
[[Correlations]] (unreported correlations are < 0.100)
    C(c2, c3) = -0.9957
    C(c1, c2) = -0.9943
    C(c0, c1) = -0.9920
    C(c1, c3) = +0.9804
    C(c0, c2) = +0.9740
    C(c0, c3) = -0.9511

<a id=cp></a>
<h3>2.9. Hardness</h3m>

```
material_property = "Hardness"
var_names, variables, dataframe = load_data(excel_filename, material_property, header_rows_list=[1, 3], num_data_rows=12)
x_label = 'Temperature [K]'
y_label = 'Hardness [HV30]'
x_lim=[0, 1200]
y_lim=[0, 500]
data_labels = ['Heat993391_1040C','Heat993402_1040C','Heat993391_980C','Heat993402_980C']

#Concatenate and sort data for fitting
vars_x = [RT + x for x in variables[::2]]
vars_y = variables[1::2]
T_data, Y_data = concatenate_and_sort(vars_x, vars_y)
x_data_list = [x for x in vars_x]
y_data_list = vars_y

T = np.arange(300, 1300, 10)
n = len(T)
# Fit the data
p = [100,400,1100,50,-200,800,100]
fit_result = get_model_fit_and_print_it(T_data, Y_data, fit_func='dip', param_initials=p, method='leastsq',\
    material_name=material_name, property_name=material_property, eq_digits=4, print_bool=True)

plot_data(x_data_list, y_data_list, T, fit_result, f_size, m_size, x_label, y_label, x_lim, y_lim, data_labels,\
          'Eurofer hardness','best', legend_font_size= 6)


display(Markdown('Data source: [Schaefer2000](https://drive.google.com/file/d/1SU0uSAMExpNDlM0tSGPHX0O3RnZh3d3g/view?usp=drive_link)'))

Hardness_coeff = [fit_result.params[key].value for key in fit_result.params]  # Extract parameter values as a list

# Define the polynomial function
def Hardness(T):
    return Hardness_coeff[0] + Hardness_coeff[1]* (1 + np.tanh((T - Hardness_coeff[2]) / Hardness_coeff[3]))\
    + Hardness_coeff[4] * (1 + np.tanh((T - Hardness_coeff[5]) / Hardness_coeff[6]))
```

    Schaefer2000Heat993391_1040CTemperingTempC  \
0                                           20   
1                                          650   
2                                          700   
3                                          725   
4                                          775   
5                                          825   
6                                          850   
7                                          950   
8                                         1000   
9                                         1050   
10                                        1100   
11                                        1150   

    Schaefer2000Heat993391_1040CHardness  \
0                             410.294118   
1                             310.539216   
2                             264.705882   
3                             237.745098   
4                             204.656863   
5                             234.803922   
6                             299.509804   
7                             410.294118   
8                             415.196078   
9                             410.539216   
10                            405.147059   
11                            390.196078   

    Schaefer2000Heat993402_1040CTemperingTempC1  \
0                                            20   
1                                           650   
2                                           700   
3                                           750   
4                                           800   
5                                           825   
6                                           850   
7                                           950   
8                                          1000   
9                                          1050   
10                                         1100   
11                                         1150   

    Schaefer2000Heat993402_1040CHardness1  \
0                              410.294118   
1                              309.803922   
2                              260.049020   
3                              204.901961   
4                              195.098039   
5                              179.656863   
6                              364.705882   
7                              414.950980   
8                              419.852941   
9                              417.156863   
10                             414.705882   
11                             394.852941   

    Schaefer2000Heat993391_980CTemperingTempC2  \
0                                         20.0   
1                                        650.0   
2                                        700.0   
3                                        750.0   
4                                        800.0   
5                                        825.0   
6                                        850.0   
7                                        900.0   
8                                          NaN   
9                                          NaN   
10                                         NaN   
11                                         NaN   

    Schaefer2000Heat993391_980CHardness2  \
0                             409.637255   
1                             305.166667   
2                             264.578431   
3                             214.460784   
4                             199.990196   
5                             225.049020   
6                             389.872549   
7                             405.401961   
8                                    NaN   
9                                    NaN   
10                                   NaN   
11                                   NaN   

    Schaefer2000Heat993402_980CTemperingTempC3  \
0                                         20.0   
1                                        650.0   
2                                        700.0   
3                                        750.0   
4                                        800.0   
5                                        825.0   
6                                        850.0   
7                                        900.0   
8                                          NaN   
9                                          NaN   
10                                         NaN   
11                                         NaN   

    Schaefer2000Heat993402_980CHardness3  
0                             420.225490  
1                             300.225490  
2                             255.049020  
3                             210.225490  
4                             199.990196  
5                             202.813725  
6                             394.813725  
7                             410.343137  
8                                    NaN  
9                                    NaN  
10                                   NaN  
11                                   NaN

[[Model]]
    Model(dip)
[[Fit Statistics]]
    # fitting method   = leastsq
    # function evals   = 193
    # data points      = 40
    # variables        = 7
    chi-square         = 9002.37220
    reduced chi-square = 272.799157
    Akaike info crit   = 230.654558
    Bayesian info crit = 242.476714
    R-squared          = 0.97083630
[[Variables]]
    p_0:  646.724607 +/- 25.5954612 (3.96%) (init = 100)
    p_1: -117.117981 +/- 11.9622325 (10.21%) (init = 400)
    p_2:  1114.23278 +/- 1.88561362 (0.17%) (init = 1100)
    p_3: -14.7822164 +/- 3.09121452 (20.91%) (init = 50)
    p_4: -119.371048 +/- 13.3461748 (11.18%) (init = -200)
    p_5:  937.327284 +/- 13.8846056 (1.48%) (init = 800)
    p_6:  114.530458 +/- 32.8367125 (28.67%) (init = 100)
[[Correlations]] (unreported correlations are < 0.100)
    C(p_0, p_4) = -0.9820
    C(p_0, p_1) = -0.9466
    C(p_1, p_4) = +0.9308
    C(p_4, p_6) = -0.8740
    C(p_1, p_6) = -0.8666
    C(p_0, p_6) = +0.8445
    C(p_1, p_5) = -0.8342
    C(p_1, p_3) = +0.7644
    C(p_0, p_3) = -0.7203
    C(p_3, p_4) = +0.7156
    C(p_4, p_5) = -0.7145
    C(p_0, p_5) = +0.6966
    C(p_3, p_5) = -0.6652
    C(p_5, p_6) = +0.6317
    C(p_3, p_6) = -0.5969
    C(p_2, p_3) = +0.5656
    C(p_2, p_5) = -0.4524
    C(p_2, p_4) = +0.4282
    C(p_1, p_2) = +0.4118
    C(p_0, p_2) = -0.3805
    C(p_2, p_6) = -0.2305

<a id=cp></a>
<h3>2.10. Yield Strength</h3m>

```
material_property = "Yield Strength"
var_names, variables, dataframe = load_data(excel_filename, material_property, header_rows_list=[1, 3], num_data_rows=15)
x_label = 'Temperature [K]'
y_label = 'Yield Strength [MPa]'
x_lim=[RT, 1000]
y_lim=[0, 900]
data_labels = ['Chun2015','Aillo2011','Rieth2003(979C 2h+739C 4h)','Rieth2003(1075C 0.5h+750C 2h)','Rieth2003( 980 °C 27min + 760 °C 90min)',
'Rieth2003( 1075 °C 30min + 750 °C 2h)','Rieth2003(950 °C 30min + 750 °C 2h)','Rieth2003( 600 °C 1050h)','Rieth2003(  580 °C 3300h)',
'Rieth2003(1075 °C + 750 °C + 600 °C 1050h']

display(Markdown('Data sources: [Rieth2003](https://drive.google.com/file/d/1RAZvEfS86f9VIa6HI1LbvRLpuwSAl8jf/view?usp=sharing), \
[Aillo2011](https://drive.google.com/file/d/1QlfT7DE8DbNop-vl-J2oJIgUBri_-q7l/view?usp=drive_link)'))

#Concatenate and sort data for fitting
vars_x = [RT + x for x in variables[::2]]
vars_y = variables[1::2]
T_data, Y_data = concatenate_and_sort(vars_x, vars_y)
x_data_list = [x for x in vars_x]
y_data_list = vars_y

# Fit the data
p = [1, 1, 1, 1]
fit_result = get_model_fit_and_print_it(T_data, Y_data, fit_func='poly', param_initials=p, method='leastsq',\
    material_name=material_name, property_name=material_property, eq_digits=4, print_bool=True)

plot_data(x_data_list, y_data_list, T, fit_result, f_size, m_size,\
          x_label, y_label, x_lim, y_lim, data_labels,\
          'Eurofer97 Yield Strength','best', legend_font_size=5)

Yield_coeff = [fit_result.params[key].value for key in fit_result.params]  # Extract parameter values as a list

# Define the polynomial function
def YieldStrength(T):
    return sum(Yield_coeff[i] * T**i for i in range(len(Yield_coeff)))
```

    Chun2015TempC  Chun2015YieldStrengthMPa  Aillo2011TempC1  \
0              20                547.858099             20.0   
1              50                525.368139            100.0   
2             100                508.768407            150.0   
3             150                494.846051            200.0   
4             200                486.278447            250.0   
5             250                479.317269            300.0   
6             300                471.820616            350.0   
7             350                462.717537            400.0   
8             400                448.795181            450.0   
9             450                427.376171            500.0   
10            500                397.925033            550.0   
11            550                355.622490            600.0   
12            600                299.933066            650.0   
13            650                228.179384            700.0   
14            700                137.148594              NaN   

    Aillo2011YieldStrengthMPa1  Rieth2003979C2h+739C4hTempC2  \
0                    511.72884                     18.947368   
1                    476.28520                    300.762195   
2                    461.81125                    400.228659   
3                    452.56896                    502.439024   
4                    445.93818                    604.649390   
5                    436.69732                    703.429878   
6                    427.45072                           NaN   
7                    410.36382                           NaN   
8                    388.04959                           NaN   
9                    353.96629                           NaN   
10                   310.73839                           NaN   
11                   253.12703                           NaN   
12                   178.52503                           NaN   
13                    81.69784                           NaN   
14                         NaN                           NaN   

    Rieth2003979C2h+739C4hYieldStrengthMPa2  Rieth20031075C05h+750C2hTC  \
0                                570.967742                   18.947368   
1                                476.306620                  300.076220   
2                                454.703833                  400.228659   
3                                405.923345                  502.439024   
4                                283.972125                  603.963415   
5                                132.752613                         NaN   
6                                       NaN                         NaN   
7                                       NaN                         NaN   
8                                       NaN                         NaN   
9                                       NaN                         NaN   
10                                      NaN                         NaN   
11                                      NaN                         NaN   
12                                      NaN                         NaN   
13                                      NaN                         NaN   
14                                      NaN                         NaN   

    Rieth20031075C05h+750C2hYieldStrengthMPa3  \
0                                  518.433180   
1                                  456.794425   
2                                  443.554007   
3                                  389.198606   
4                                  274.912892   
5                                         NaN   
6                                         NaN   
7                                         NaN   
8                                         NaN   
9                                         NaN   
10                                        NaN   
11                                        NaN   
12                                        NaN   
13                                        NaN   
14                                        NaN   

    Rieth2003980C27min+760C90minTempC3  \
0                            18.947368   
1                           308.307927   
2                           391.310976   
3                           493.521341   
4                           616.996951   
5                                  NaN   
6                                  NaN   
7                                  NaN   
8                                  NaN   
9                                  NaN   
10                                 NaN   
11                                 NaN   
12                                 NaN   
13                                 NaN   
14                                 NaN   

    Rieth2003980C27min+760C90minYieldStrengthMPa4  \
0                                      539.170507   
1                                      465.156794   
2                                      437.282230   
3                                      396.864111   
4                                      277.700348   
5                                             NaN   
6                                             NaN   
7                                             NaN   
8                                             NaN   
9                                             NaN   
10                                            NaN   
11                                            NaN   
12                                            NaN   
13                                            NaN   
14                                            NaN   

    Rieth20031075C30min+750C2hTempC4  \
0                          11.052632   
1                         287.728659   
2                         406.402439   
3                         515.472561   
4                         592.301829   
5                                NaN   
6                                NaN   
7                                NaN   
8                                NaN   
9                                NaN   
10                               NaN   
11                               NaN   
12                               NaN   
13                               NaN   
14                               NaN   

    Rieth20031075C30min+750C2hYieldStrengthMPa5  \
0                                    529.493088   
1                                    463.763066   
2                                    435.191638   
3                                    393.379791   
4                                    277.700348   
5                                           NaN   
6                                           NaN   
7                                           NaN   
8                                           NaN   
9                                           NaN   
10                                          NaN   
11                                          NaN   
12                                          NaN   
13                                          NaN   
14                                          NaN   

    Rieth2003950C30min+750C2hTempC5  \
0                         17.894737   
1                        301.448171   
2                        400.914634   
3                        504.496951   
4                        606.021341   
5                               NaN   
6                               NaN   
7                               NaN   
8                               NaN   
9                               NaN   
10                              NaN   
11                              NaN   
12                              NaN   
13                              NaN   
14                              NaN   

    Rieth2003950C30min+750C2hYieldStrengthMPa6  Rieth2003600C1050hTempC6  \
0                                   495.622120                 19.444444   
1                                   435.888502                309.954058   
2                                   410.104530                411.944870   
3                                   375.958188                509.800919   
4                                   257.491289                613.169985   
5                                          NaN                       NaN   
6                                          NaN                       NaN   
7                                          NaN                       NaN   
8                                          NaN                       NaN   
9                                          NaN                       NaN   
10                                         NaN                       NaN   
11                                         NaN                       NaN   
12                                         NaN                       NaN   
13                                         NaN                       NaN   
14                                         NaN                       NaN   

    Rieth2003600C1050hYieldStrengthMPa7  Rieth2003580C3300hTempC7  \
0                            549.305556                 18.888889   
1                            469.068541                385.068913   
2                            452.899824                489.816233   
3                            400.878735                       NaN   
4                            284.182777                       NaN   
5                                   NaN                       NaN   
6                                   NaN                       NaN   
7                                   NaN                       NaN   
8                                   NaN                       NaN   
9                                   NaN                       NaN   
10                                  NaN                       NaN   
11                                  NaN                       NaN   
12                                  NaN                       NaN   
13                                  NaN                       NaN   
14                                  NaN                       NaN   

    Rieth2003580C3300hYieldStrengthMPa8  Rieth20031075C+750C+600C1050hTempC8  \
0                            536.111111                            28.333333   
1                            450.087873                           298.928025   
2                            398.066784                           398.162328   
3                                   NaN                           509.111792   
4                                   NaN                           613.169985   
5                                   NaN                                  NaN   
6                                   NaN                                  NaN   
7                                   NaN                                  NaN   
8                                   NaN                                  NaN   
9                                   NaN                                  NaN   
10                                  NaN                                  NaN   
11                                  NaN                                  NaN   
12                                  NaN                                  NaN   
13                                  NaN                                  NaN   
14                                  NaN                                  NaN   

    Rieth20031075C+750C+600C1050hYieldStrengthMPa9  
0                                       509.722222  
1                                       438.840070  
2                                       421.265378  
3                                       380.492091  
4                                       270.123023  
5                                              NaN  
6                                              NaN  
7                                              NaN  
8                                              NaN  
9                                              NaN  
10                                             NaN  
11                                             NaN  
12                                             NaN  
13                                             NaN  
14                                             NaN

[[Model]]
    Model(polynomial)
[[Fit Statistics]]
    # fitting method   = leastsq
    # function evals   = 16
    # data points      = 68
    # variables        = 4
    chi-square         = 23033.6829
    reduced chi-square = 359.901295
    Akaike info crit   = 404.113953
    Bayesian info crit = 412.991984
    R-squared          = 0.96991591
[[Variables]]
    c0:  1004.42873 +/- 65.6861244 (6.54%) (init = 1)
    c1: -2.86326940 +/- 0.37128450 (12.97%) (init = 1)
    c2:  0.00523191 +/- 6.3785e-04 (12.19%) (init = 1)
    c3: -3.3172e-06 +/- 3.4175e-07 (10.30%) (init = 3)
[[Correlations]] (unreported correlations are < 0.100)
    C(c2, c3) = -0.9962
    C(c1, c2) = -0.9950
    C(c0, c1) = -0.9918
    C(c1, c3) = +0.9829
    C(c0, c2) = +0.9756
    C(c0, c3) = -0.9554

```
material_property = "Ultimate Strength"
var_names, variables, dataframe = load_data(excel_filename, material_property, header_rows_list=[1, 3], num_data_rows=15)
x_label = 'Temperature [K]'
y_label = 'Ultimate Strength [MPa]'
x_lim=[RT, 1000]
y_lim=[0, 900]
data_labels = ['Chun2015','Aillo2011','Rieth2003(979C 2h+739C 4h)','Rieth2003(1075C 0.5h+750C 2h)','Rieth2003( 980 °C 27min + 760 °C 90min)',
'Rieth2003( 1075 °C 30min + 750 °C 2h)','Rieth2003(950 °C 30min + 750 °C 2h)','Rieth2003( 600 °C 1050h)','Rieth2003(  580 °C 3300h)',
'Rieth2003(1075 °C + 750 °C + 600 °C 1050h']

#Concatenate and sort data for fitting
vars_x = [RT + x for x in variables[::2]]
vars_y = variables[1::2]
T_data, Y_data = concatenate_and_sort(vars_x, vars_y)
x_data_list = [x for x in vars_x]
y_data_list = vars_y

# Fit the data
p = [1, 1, 1, 1]
fit_result = get_model_fit_and_print_it(T_data, Y_data, fit_func='poly', param_initials=p, method='leastsq',\
    material_name=material_name, property_name=material_property, eq_digits=4, print_bool=True)

plot_data(x_data_list, y_data_list, T, fit_result, f_size, m_size,\
          x_label, y_label, x_lim, y_lim, data_labels,\
          'Eurofer97 Ultimate Strength','best', legend_font_size=5)

display(Markdown('Data sources: [Rieth2003](https://drive.google.com/file/d/1RAZvEfS86f9VIa6HI1LbvRLpuwSAl8jf/view?usp=sharing), \
[Aillo2011](https://drive.google.com/file/d/1QlfT7DE8DbNop-vl-J2oJIgUBri_-q7l/view?usp=drive_link)'))

Ultimate_coeff = [fit_result.params[key].value for key in fit_result.params]  # Extract parameter values as a list

# Define the polynomial function
def UltimateStrength(T):
    return sum(Ultimate_coeff[i] * T**i for i in range(len(Ultimate_coeff)))
```

    Aiello2011TempC  Aiello2011UltimateTensileStrengthMPa  \
0                20                             634.60653   
1               100                             593.93268   
2               150                             570.30981   
3               200                             551.91572   
4               250                             534.82883   
5               300                             515.12754   
6               350                             495.42626   
7               400                             466.57318   
8               450                             432.49275   
9               500                             389.26197   
10              550                             339.49809   
11              600                             276.65653   
12              650                             199.44013   
13              700                             105.22734   

    Rieth2003979C2h+739C4hTempC1  Rieth2003979C2h+739C4hTensileStrengthMPa  \
0                      15.000000                                675.862069   
1                     298.018293                                544.909344   
2                     398.170732                                502.370990   
3                     498.323171                                423.570432   
4                     598.475610                                292.468619   
5                     699.314024                                159.274756   
6                            NaN                                       NaN   
7                            NaN                                       NaN   
8                            NaN                                       NaN   
9                            NaN                                       NaN   
10                           NaN                                       NaN   
11                           NaN                                       NaN   
12                           NaN                                       NaN   
13                           NaN                                       NaN   

    Rieth20031075C05h+750C2hTempC2  \
0                        16.666667   
1                       295.960366   
2                       396.112805   
3                       496.265244   
4                       597.789634   
5                              NaN   
6                              NaN   
7                              NaN   
8                              NaN   
9                              NaN   
10                             NaN   
11                             NaN   
12                             NaN   
13                             NaN   

    Rieth20031075C05h+750C2hTensileStrengthMPa1  \
0                                    626.896552   
1                                    519.804742   
2                                    489.121339   
3                                    410.320781   
4                                    282.008368   
5                                           NaN   
6                                           NaN   
7                                           NaN   
8                                           NaN   
9                                           NaN   
10                                          NaN   
11                                          NaN   
12                                          NaN   
13                                          NaN   

    Rieth2003980C27min+760C90minTempC3  \
0                            14.444444   
1                           294.588415   
2                           405.716463   
3                           507.240854   
4                           608.765244   
5                                  NaN   
6                                  NaN   
7                                  NaN   
8                                  NaN   
9                                  NaN   
10                                 NaN   
11                                 NaN   
12                                 NaN   
13                                 NaN   

    Rieth2003980C27min+760C90minTensileStrengthMPa2  \
0                                        650.344828   
1                                        530.264993   
2                                        494.002789   
3                                        415.202232   
4                                        288.981869   
5                                               NaN   
6                                               NaN   
7                                               NaN   
8                                               NaN   
9                                               NaN   
10                                              NaN   
11                                              NaN   
12                                              NaN   
13                                              NaN   

    Rieth20031075C30min+750C2hTempC4  \
0                           5.000000   
1                         303.506098
