Repository: Ghoniem-Org/DatabaseCodes

File: MatLab/F82H_Matlab/Mechanical/Irradiated Properties/ElongationFit.m
function ElongationFit()
global fsize msize

[x,y,z] = readvars('ElongationData.xlsx');
TotalElongation = fittype('(62.09-0.2306*y+ 0.0003032*y^2-1.082e-7*y^3)*(a+b*x+c*x^2)',...
    'dependent',{'z'},'independent',{'x','y'},...
    'coefficients',{'a','b','c'})
surffit = fit([x,y],z,TotalElongation)
figure(1)
plot(surffit,[x,y],z)
xlabel('Dose, dpa','FontName','Times New Roman','FontSize',fsize)
zlabel('\epsilon_{tot} [%]','FontSize',fsize,'FontName', 'Times New Roman')
ylabel('Temperature [K]','FontName','Times New Roman','FontSize',fsize)
hold off
[x]=[
0	3.53772793116525;
0.71092142319817	3.02330757418448;
2 2;
16.16616205260835	0.454637579344599;
9.8605462265852	1.16432181735665;
14.7967845619183	0.553363713793680;
30.5121946670480	0.559680196954906;
42.3914603137104	0.532300480574946;
69.1812072191932	0.317987677884228;
78.2149718058552	0.482390316383687]

UniformElongation = fittype('a_u+b_u*exp(- x/c_u)',...
    'dependent',{'y'},'independent',{'x'},...
    'coefficients',{'a_u','b_u','c_u'})
% [p,gof] = fit(x(:,1),x(:,2),'poly2');
p = fit(x(:,1),x(:,2),UniformElongation)
figure(2)
dpa=0:1:100;
epsilon=p(dpa);
plot(dpa,epsilon,'k',LineWidth=2)
hold on
plot(x(:,1),x(:,2),'o','MarkerFaceColor','r',MarkerSize=msize)
legend({'Data Fit','Experiment'},...
    'Location','northeast','NumColumns',1,'FontSize',msize)
xlabel('Dose, dpa','FontName','Times New Roman','FontSize',fsize)
ylabel('\epsilon_u [%]','FontName','Times New Roman','FontSize',fsize)
hold off


end

File: MatLab/F82H_Matlab/Mechanical/Irradiated Properties/HeliumFit.m
function HeliumFit()
global fsize msize
Data=[
535.9012675,	40.62810261;
559.8232805,	149.8468557;
568.7157208,	318.5232895;
929.695322,	    337.8366292;
1042.977859,	339.7289247;
1411.800619,	243.5661108;
1181.441831,	351.1355742;
1282.559947,	362.6232256;
1436.915034,	395.2478857;
1675.566821,	401.2285296;
1258.689189,	408.2891995;
1335.246135,	478.1803812;
1342.697345,	472.8623783;
1794.483757,	596.2722228];

appm=Data(:,1);
del_sig_he=Data(:,2);
% myfit = fit(appm,del_sig_he,'poly2');
myfit = fittype('(a+b*x.^(0.5)).*(1-exp(- x/(c))).^(0.5)','independent','x')
fit(appm,del_sig_he,myfit)

figure( 'Name', 'Helium Hardening of F82H' );
a =-233.5;b=17.33;c=0.02922;
       
       x=0:100:2500;
y=(a+b*x.^0.5).*(1-exp(- x/(c))).^(0.5);
plot(x,y,'LineWidth',2)
hold on
p=plot(appm,del_sig_he,'o');
p.MarkerSize=msize;
p.MarkerFaceColor='r';

xlabel(['Helium Conc.' ...
    ', appm'],'FontName','Times New Roman','FontSize',fsize)
ylabel('\Delta \sigma_{He} [MPa]','FontSize',fsize,'FontName', 'Times New Roman')
legend('Data Fit ','Experiment','Location','southeast','NumColumns',1,'FontSize',msize)
title('Helium Hardening of F82H')
ax = gca;
ax.FontSize = fsize;
xlim([0 2500])
 ylim([0 1000])

end

File: MatLab/F82H_Matlab/Mechanical/Irradiated Properties/IrradiationCreep.m
close all; clear all;

msize=10;fsize=14;
%%%%%%%%%%%%   Data Source  %%%%%%%%%%%%%%%%%%%%%%%
%  Effect of Helium on Irradiation Creep Behavior of B-Doped F82H Irradiated in HFIR
%  M. Ando,T. Nozawa,T. Hirose,H. Tanigawa,E. Wakai,R. E. Stoller & show all
%  Fusion Science and Technology 
%  Volume 68, 2015 - Issue 3
%%%%%%%%%%%%%%%%%%%%%%%%%%%%%%%%%%%%%%%%%%%%%%%%%%%%%%%%%%%%%%%%%%%%%%%%%
m=@(T) 1+0.0025*(T-500);
K=@(T) 4e-7;
epsT573=[0 0;
    136.255519585351	0.0248201903587631;
213.480000270769	0.0311437190245142;
282.785647899129	0.0363611257481057;
343.169177262122	0.0441124749034546;
85.2698050111477	0.00516261171247147;
128.136088623429	0.00953676128399919;
214.118716448846	0.0262723263386289;
258.073691847387	0.0377136225475102;
291.961817118009	0.0611179025288498];

epsT673=[0 0;
    84.4804907328371	0.0213919404499501;
126.931783984097	0.0155853931396112;
146.330717161516	0.0364226370790993;
170.096078260028	0.0398553612203517;
216.065754245203	0.0822205437221556;
212.866493728644	0.0596020532120862;
102.574924069624	0.0200790102826195;
207.091714135858	0.0181995047753801;
208.735957454594	0.0806533061732309];


epsT773=[0 0;
    49.7249429759829	0.0124393166876058;
77.6722003342157	0.0255264810997401;
135.579327421539	0.185527792347194;
170.045009331203	0.289900650134784];
sig=0:10:400;
eps573=K(573).*sig.^m(573);
eps673=K(673).*sig.^m(673);
eps773=K(773).*sig.^m(773);

figure('Name', 'F82H Irradiation Creep')
p1=plot (epsT573(:,1),epsT573(:,2),'o');
p1.MarkerSize=msize;
p1.MarkerFaceColor='r';
hold on
p2=plot (epsT673(:,1),epsT673(:,2),'square');
p2.MarkerSize=msize;
p2.MarkerFaceColor='g';
hold on
p3=plot (epsT773(:,1),epsT773(:,2),'^');
p3.MarkerSize=msize;
p3.MarkerFaceColor='b';
hold on
p4=plot (sig,100*eps573);
p4.LineWidth=2;
p4.Color='r';
hold on
p5=plot (sig,100*eps673);
p5.LineWidth=2;
p5.Color='g';
hold on
p6=plot (sig,100*eps773);
p6.LineWidth=2;
p6.Color='b';
hold on
legend({'573 [K]','673 [K]','773 [K]','573-fit','673-fit','773-fit'},...
    'Location','northeast','NumColumns',2,'FontSize',msize)
xlabel('Stress [MPa]','FontName','Times New Roman','FontSize',fsize)
ylabel('Strain/dose [%/dpa]','FontSize',fsize,'FontName', 'Times New Roman')
xlim([0 400])
ylim([0 0.3])
title('Radiation Creep of F82H - Ando et al.')
ax = gca;
ax.FontSize = fsize; 
hold on

m(673)
m(773)
K(673)
K(773)

File: MatLab/F82H_Matlab/Mechanical/Irradiated Properties/PlotIrradiatedProperties.m
function PlotIrradiatedProperties()
global  fsize T dpa eps_u_irr...
    eps_tot_irr sig_y_irr sig_u_irr tangent_irr K_irr


figure('Name','Ultimate elongation')
surf(T,dpa,1e2*eps_u_irr)
ylabel('Dose, dpa','FontName','Times New Roman','FontSize',fsize)
zlabel('\epsilon_{u} [%]','FontSize',fsize,'FontName', 'Times New Roman')
xlabel('Temperature [K]','FontName','Times New Roman','FontSize',fsize)
ylim([1 100]);
figure('Name','Total elongation')
surf(T,dpa,1e2*eps_tot_irr)
ylabel('Dose, dpa','FontName','Times New Roman','FontSize',fsize)
zlabel('\epsilon_{tot} [%]','FontSize',fsize,'FontName', 'Times New Roman')
xlabel('Temperature [K]','FontName','Times New Roman','FontSize',fsize)
ylim([1 100]);
zlim([0 30]);
figure('Name','Irradiated Yield')
surf(T,dpa,sig_y_irr)
ylabel('Dose, dpa','FontName','Times New Roman','FontSize',fsize)
zlabel('\sigma_{y} [MPa]','FontSize',fsize,'FontName', 'Times New Roman')
xlabel('Temperature [K]','FontName','Times New Roman','FontSize',fsize)
ylim([1 100]);

figure('Name','Irradiated Ultimate')
surf(T,dpa,sig_u_irr)
ylabel('Dose, dpa','FontName','Times New Roman','FontSize',fsize)
zlabel('\sigma_{u} [MPa]','FontSize',fsize,'FontName', 'Times New Roman')
xlabel('Temperature [K]','FontName','Times New Roman','FontSize',fsize)
ylim([1 100]);

figure('Name','Irradiated Tangent Modulus')
surf(T,dpa,tangent_irr)
ylabel('Dose, dpa','FontName','Times New Roman','FontSize',fsize)
zlabel('Tangent Modulus [GPa]','FontSize',fsize,'FontName', 'Times New Roman')
xlabel('Temperature [K]','FontName','Times New Roman','FontSize',fsize)
ylim([1 100]);

figure('Name','Irradiated Fracture Toughness')
surf(T,dpa,K_irr)
ylabel('Dose, dpa','FontName','Times New Roman','FontSize',fsize)
zlabel('Fracture Toughness [MPa.\surd{m}]','FontSize',fsize,'FontName', 'Times New Roman')
xlabel('Temperature [K]','FontName','Times New Roman','FontSize',fsize)
ylim([1 100]);
xlim([600 900])
zlim([0 300]);
end
